Repository: mechvane/mechvane

<picture>
  <source media="(prefers-color-scheme: dark)" srcset="https://raw.githubusercontent.com/mechvane/mechvane/main/docs/media/logo-wordmark-dark.png">
</picture>

# Mechvane

**You and your agent on the same model.**

**[Website](https://mechvane.dev/)** · **[Roadmap](https://mechvane.dev/roadmap/)** · [PyPI](https://pypi.org/project/mechvane/)

> **Where Mechvane is heading:** Mechvane's engineering knowledge is moving into SolidCraft's own app. First, Mechvane connects to the SolidCraft app you have open, so design checks with their sources, bolted connections and your agent work on the design in SolidCraft's window. Later, the same checks and assistants become SolidCraft plugins: a ribbon entry for you and a tool for your agent. The browser workspace and the live demo stay available as they are.

The mechanical engineering layer for [SolidCraft](https://github.com/tangency-labs/solidcraft), for
individual engineers, makers and small and medium-sized companies: design checks with cited sources,
bolted connections, standard parts and assemblies whose joints stay where you put them. Model by hand
in SolidCraft, hand a step to an AI agent, or both: you work on the same parts and get the same
design checks either way. The core stays small; domain modules (sheet metal, frames, drawings …) load
only when a document or the user needs them.
*Change a part, and `update_links` notices that a joint jumped to a different bore and
repairs it (regenerate with `python3 tools/demo_update_links.py`).*

## Guiding principles

- **One model, many hands.** Every action is a typed command. You in the GUI, your scripts,
  plugins and AI agents (MCP) share one interface, with undo, batch rollback and precise
  error messages, so you can pick up where your agent left off and the other way round.
- **Engineering knowledge for you and your agent.** An open, sourced knowledge catalog: standard
  values from freely accessible sources, best practice from public handbooks and design
  guides, our own measurement series on the printer. Every rule carries its source,
  rationale, exceptions and severity (error or hint), so `check_design` does not guess and
  an agent proposes what an experienced engineer would.
- **No dead weight.** What monolithic CAD suites carry around (piping, cable harness, BIM,
  rendering studio …) is a plugin here or left out.
- **Proven workflows where they work.** Design accelerators (bolted connections, shafts,
  gears), frame generator, standard parts, ISO drawings with parts list, rule-based
  configuration.
- **Text- and git-friendly file format.**

## Foundation

Mechvane builds on [SolidCraft](https://github.com/tangency-labs/solidcraft) (Rust,
Apache-2.0), an open CAD kernel and app where "everything is a command", with a built-in
MCP server. SolidCraft stays unchanged as a dependency; Mechvane adds its own layer on top
([ADR 0001](https://github.com/mechvane/mechvane/blob/main/docs/adr/0001-grundlage-solidcraft.md)).

## Quick start

Requirements: Python ≥ 3.11. Everything else comes with `mechvane setup`: it downloads the
pinned `solidcraft-cli` and SolidCraft web app (v0.43.0) from the
[SolidCraft release](https://github.com/tangency-labs/solidcraft/releases) for your platform
(Linux x86_64/aarch64, Windows x64/arm64, macOS) and checks their SHA256. No build needed;
rendering works headless too.

```sh
pip install mechvane
mechvane setup        # SolidCraft CLI and web app, about 90 MB, once
mechvane mcp          # MCP server for your agent (see below)
```

Everything runs locally and offline after `mechvane setup`. The browser workspace stays available as a
preview (`mechvane ui my-project/`); development now goes into working inside SolidCraft's own window.

Alpha: tested on Linux and Windows 11 (x64); macOS is expected to work but not yet tested.
If `mechvane` is not found after a user install on Windows, use `python -m mechvane setup` (and
`ui`, `mcp`) instead.

An existing `solidcraft-cli` is used when you set `SOLIDCRAFT_CLI` or skip `mechvane setup`
and have it on your `PATH`.

As an MCP server for an agent (e.g. Claude Code), `.mcp.json` in your project:

```json
{
  "mcpServers": {
    "mechvane": {
      "command": "mechvane",
      "args": ["mcp", "--workspace", "./workspace"]
    }
  }
}
```

For development, clone the repo and run the checks:

```sh
git clone https://github.com/mechvane/mechvane && cd mechvane
pip install -e .
python3 tests/mechvane/check.py      # about 400 checks, a few minutes
python3 tests/reference/check.py     # reference parts with expected values
```

Then ask, for example: "Build an 80×40×8 plate with four M5 clearance holes, bolt it to a
bracket and check the design." The agent uses `new_part`, `run`, `bolted_connection`,
`add_joint` and `check_design`. When a part changes, `update_links` finds joints that
jumped to a different face and repairs them.

File: katalog/eintraege/werkstoffe/11smnpb30.json
{
  "id": "11smnpb30",
  "aussage": "Unlegierter Weichautomatenstahl 11SMnPb30 (Werkstoffnummer 1.0718) nach DIN EN ISO 683-4 für hochproduktive Drehteilserien.",
  "werte": [
    {
      "name": "Dichte",
      "wert": 7.85,
      "einheit": "kg/dm³"
    },
    {
      "name": "Elastizitaetsmodul",
      "wert": 210,
      "einheit": "kN/mm²"
    },
    {
      "name": "Querkontraktionszahl",
      "wert": 0.3,
      "einheit": ""
    },
    {
      "name": "Dehngrenze Rp0,2 min. (+C, 16 < d <= 40 mm)",
      "wert": 375,
      "einheit": "N/mm²"
    },
    {
      "name": "Zugfestigkeit Rm (+SH)",
      "bereich": [
        380,
        570
      ],
      "einheit": "N/mm²"
    },
    {
      "name": "Zugfestigkeit Rm (+C, 16 < d <= 40 mm)",
      "bereich": [
        460,
        710
      ],
      "einheit": "N/mm²"
    },
    {
      "name": "Bruchdehnung A5 min. (+C)",
      "wert": 8,
      "einheit": "%"
    },
    {
      "name": "Haerte (+SH)",
      "bereich": [
        112,
        169
      ],
      "einheit": "HB"
    },
    {
      "name": "Waermeleitfaehigkeit",
      "bereich": [
        45,
        50
      ],
      "einheit": "W/(m*K)"
    },
    {
      "name": "Waermeausdehnungskoeffizient (20-100 °C)",
      "wert": 11.5,
      "einheit": "10^-6/K"
    },
    {
      "name": "Max. Dauergebrauchstemperatur",
      "wert": 300,
      "einheit": "°C"
    },
    {
      "name": "Scherfestigkeit τ_B",
      "wert": 304,
      "einheit": "MPa"
    }
  ],
  "geltungsbereich": {
    "werkstoff": [
      "11SMnPb30",
      "1.0718",
      "Automatenstahl",
      "SAE 12L14"
    ],
    "verfahren": [
      "Drehen",
      "Fraesen",
      "Bohren",
      "Zerspanung"
    ],
    "feature": [
      "Drehteil",
      "Muffe",
      "Gewindebolzen",
      "Stift"
    ],
    "groesse": [
      "d <= 100 mm"
    ],
    "festigkeitsklasse": [
      "+SH",
      "+C"
    ]
  },
  "herkunft": "hersteller",
  "quellen": [
    {
      "url": "https://en.saarstahl.com/app/uploads/2024/03/20200618100734-11SMnPb30-englisch.pdf",
      "stelle": "Seite 1, Mechanical properties +SH & +C",
      "zitat": "Free-cutting steel for bulk applications for joining elements",
      "abgerufen": "2026-10-30"
    },
    {
      "url": "http://stahl-seltmann.de/page/datasheet/0715-18.pdf",
      "stelle": "Seite 1, Mechanische Eigenschaften",
      "zitat": "Automatenstahl, optimiert für spanende Fertigungsverfahren auf automatisierten Werkzeugmaschinen",
      "abgerufen": "2026-10-30"
    },
    {
      "url": "https://assets.hoffmann-group.com/media/ch/sfs_ch/broschueren_1/technisches_handbuch_fuer_verbindungstechnik/dimensionierung/allgemeines/Mindesteinschraubtiefe_in_geschnittene_Bauteilmuttergewinde_DE.pdf",
      "stelle": "Seite 154, Tabelle Anhaltswerte für Scherfestigkeitsverhältnisse verschiedener Werkstoffsorten",
      "zitat": "Anhaltswerte für Scherfestigkeitsverhältnisse verschiedener Werkstoffsorten",
      "abgerufen": "2026-10-30"
    }
  ],
  "begruendung": "Durch Bleizusatz (0,20–0,35 % Pb) und hohen Schwefelgehalt bilden sich feine Bleiteilchen, die als inneres Schmiermittel wirken, Schnittkräfte senken und extrem kurze Spanbrüche ermöglichen.",
  "ausnahmen": "Wegen des Bleigehaltes und Heißbruchgefahr grundsätzlich nicht schweißgeeignet. Nicht für Bauteile mit hohen dynamischen Zug- und Biegewechselbeanspruchungen empfohlen.",
  "haerte": "hinweis",
  "pruefstatus": "automatisch",
  "beziehungen": [],
  "dickenbereiche": [
    {
      "bis_mm": 10,
      "form": "rund",
      "R_p02_min": 440,
      "R_m_min": 510,
      "R_m_max": 810,
      "norm": "DIN EN 10277-3",
      "quelle": "Saarstahl AG (Beleg 1)"
    },
    {
      "bis_mm": 16,
      "form": "rund",
      "R_p02_min": 410,
      "R_m_min": 490,
      "R_m_max": 760,
      "norm": "DIN EN 10277-3",
      "quelle": "Saarstahl AG (Beleg 1)"
    },
    {
      "bis_mm": 40,
      "form": "rund",
      "R_p02_min": 375,
      "R_m_min": 460,
      "R_m_max": 710,
      "norm": "DIN EN 10277-3",
      "quelle": "Saarstahl AG (Beleg 1)"
    },
    {
      "bis_mm": 63,
      "form": "rund",
      "R_p02_min": 305,
      "R_m_min": 400,
      "R_m_max": 650,
      "norm": "DIN EN 10277-3",
      "quelle": "Saarstahl AG (Beleg 1)"
    },
    {
      "bis_mm": 100,
      "form": "rund",
      "R_p02_min": 245,
      "R_m_min": 360,
      "R_m_max": 630,
      "norm": "DIN EN 10277-3",
      "quelle": "Saarstahl AG (Beleg 1)"
    }
  ]
}

File: katalog/eintraege/werkstoffe/1_4301.json
{
  "id": "1_4301",
  "aussage": "Austenitischer nichtrostender Standard-Chrom-Nickel-Stahl 1.4301 (X5CrNi18-10 / AISI 304) nach DIN EN 10088-3 mit hoher Korrosionsbeständigkeit.",
  "werte": [
    {
      "name": "Dichte",
      "wert": 7.9,
      "einheit": "kg/dm³"
    },
    {
      "name": "Elastizitaetsmodul bei 20 °C",
      "wert": 200,
      "einheit": "kN/mm²"
    },
    {
      "name": "Querkontraktionszahl",
      "wert": 0.3,
      "einheit": ""
    },
    {
      "name": "Dehngrenze Rp0,2 min. (d <= 160 mm)",
      "wert": 190,
      "einheit": "MPa"
    },
    {
      "name": "Zugfestigkeit Rm",
      "bereich": [
        500,
        700
      ],
      "einheit": "MPa"
    },
    {
      "name": "Bruchdehnung A5 min.",
      "wert": 45,
      "einheit": "%"
    },
    {
      "name": "Haerte max.",
      "wert": 215,
      "einheit": "HB"
    },
    {
      "name": "Waermeleitfaehigkeit bei 20 °C",
      "wert": 15,
      "einheit": "W/(m*K)"
    },
    {
      "name": "Waermeausdehnungskoeffizient (20-100 °C)",
      "wert": 16.0,
      "einheit": "10^-6/K"
    },
    {
      "name": "Max. Dauergebrauchstemperatur",
      "wert": 300,
      "einheit": "°C"
    },
    {
      "name": "Scherfestigkeit τ_B",
      "wert": 400,
      "einheit": "MPa"
    }
  ],
  "geltungsbereich": {
    "werkstoff": [
      "1.4301",
      "X5CrNi18-10",
      "AISI 304",
      "V2A",
      "Edelstahl"
    ],
    "verfahren": [
      "Schweissen",
      "Biegen",
      "Tiefziehen",
      "Zerspanung"
    ],
    "feature": [
      "Gehaeuse",
      "Blech",
      "Behaelter",
      "Rohrleitung",
      "Schraube"
    ],
    "groesse": [
      "d <= 160 mm"
    ],
    "festigkeitsklasse": [
      "loesungsgeglueht",
      "+AT"
    ]
  },
  "herkunft": "hersteller",
  "quellen": [
    {
      "url": "https://swisssteel-group.com/content-media/documents/_import/1.4301_de.pdf",
      "stelle": "Seite 1-2, Physikalische und mechanische Eigenschaften",
      "zitat": "Dichte in kg/dm3 7,9, Wärmeleitfähigkeit 15, Elastizitätsmodul 20°C 200 GPa, Mechanische Eigenschaften bei Raumtemperatur im lösungsgeglühten Zustand: <= 160 mm Härte in HB <= 215, Rp0,2 in MPa >= 190, Rm in MPa 500 - 700, A5 in % >= 45",
      "abgerufen": "2026-10-29"
    },
    {
      "url": "https://ucpcdn.thyssenkrupp.com/_legacy/UCPthyssenkruppBAMXAustria/assets.files/download/rsh_datenblatt_4301.pdf",
      "stelle": "Seite 1-3, Werkstoffdatenblatt 1.4301",
      "zitat": "Dichte kg/dm³ 7,9, Elastizitätsmodul 20 °C 200 kN/mm2, Wärmeleitfähigkeit W/m K 15, Rp0,2 190 N/mm², Rm 500–700 N/mm²",
      "abgerufen": "2026-10-29"
    },
    {
      "url": "https://assets.hoffmann-group.com/media/ch/sfs_ch/broschueren_1/technisches_handbuch_fuer_verbindungstechnik/dimensionierung/allgemeines/Mindesteinschraubtiefe_in_geschnittene_Bauteilmuttergewinde_DE.pdf",
      "stelle": "Seite 154, Tabelle Anhaltswerte für Scherfestigkeitsverhältnisse verschiedener Werkstoffsorten",
      "zitat": "Anhaltswerte für Scherfestigkeitsverhältnisse verschiedener Werkstoffsorten: Austenit (lösungsgeglüht) 0,8",
      "abgerufen": "2026-10-29"
    }
  ],
  "begruendung": "Weitverbreiteter korrosionsbeständiger austenitischer Edelstahl für Nahrungsmittelindustrie, Haushaltsgeräte und Architektur. Hervorragende Kaltumformbarkeit und Zähigkeit.",
  "ausnahmen": "Nicht meerwasserbeständig (Gefahr von Lochfraßkorrosion durch Chloride; dafür 1.4404 wählen). Nach dem Schweißen ohne Nachbehandlung Gefahr von interkristalliner Korrosion (da C <= 0,07 %; für dicke Schweißteile 1.4307 bevorzugen). Stark kaltverfestigend bei Zerspanung.",
  "haerte": "hinweis",
  "pruefstatus": "automatisch",
  "beziehungen": [],
  "dickenbereiche": [
    {
      "bis_mm": 8,
      "form": "blech",
      "R_p02_min": 230,
      "R_m_min": 540,
      "R_m_max": 750,
      "norm": "DIN EN 10088-2",
      "quelle": "thyssenkrupp Materials Austria (Beleg 1)"
    },
    {
      "bis_mm": 13.5,
      "form": "blech",
      "R_p02_min": 210,
      "R_m_min": 520,
      "R_m_max": 720,
      "norm": "DIN EN 10088-2",
      "quelle": "thyssenkrupp Materials Austria (Beleg 1)"
    },
    {
      "bis_mm": 75,
      "form": "blech",
      "R_p02_min": 210,
      "R_m_min": 520,
      "R_m_max": 720,
      "norm": "DIN EN 10088-2",
      "quelle": "thyssenkrupp Materials Austria (Beleg 1)"
    },
    {
      "bis_mm": 160,
      "form": "rund",
      "R_p02_min": 190,
      "R_m_min": 500,
      "R_m_max": 700,
      "norm": "DIN EN 10088-3",
      "quelle": "Swiss Steel Group (Beleg 2)"
    },
    {
      "bis_mm": 250,
      "form": "rund",
      "R_p02_min": 190,
      "R_m_min": 500,
      "R_m_max": 700,
      "norm": "DIN EN 10088-3",
      "quelle": "Swiss Steel Group (Beleg 2)"
    }
  ]
}

File: katalog/eintraege/werkstoffe/1_4305.json
{
  "id": "1_4305",
  "aussage": "Austenitischer nichtrostender Schwefel-Automatenstahl 1.4305 (X8CrNiS18-9 / AISI 303) nach DIN EN 10088-3 für zerspante Serienteile.",
  "werte": [
    {
      "name": "Dichte",
      "wert": 7.9,
      "einheit": "kg/dm³"
    },
    {
      "name": "Elastizitaetsmodul bei 20 °C",
      "wert": 200,
      "einheit": "kN/mm²"
    },
    {
      "name": "Querkontraktionszahl",
      "wert": 0.3,
      "einheit": ""
    },
    {
      "name": "Dehngrenze Rp0,2 min. (d <= 160 mm)",
      "wert": 190,
      "einheit": "MPa"
    },
    {
      "name": "Zugfestigkeit Rm",
      "bereich": [
        500,
        750
      ],
      "einheit": "MPa"
    },
    {
      "name": "Bruchdehnung A5 min.",
      "wert": 35,
      "einheit": "%"
    },
    {
      "name": "Haerte max.",
      "wert": 230,
      "einheit": "HB"
    },
    {
      "name": "Waermeleitfaehigkeit bei 20 °C",
      "wert": 15,
      "einheit": "W/(m*K)"
    },
    {
      "name": "Waermeausdehnungskoeffizient (20-100 °C)",
      "wert": 16.0,
      "einheit": "10^-6/K"
    },
    {
      "name": "Max. Dauergebrauchstemperatur",
      "wert": 400,
      "einheit": "°C"
    },
    {
      "name": "Scherfestigkeit τ_B",
      "wert": 400,
      "einheit": "MPa"
    }
  ],
  "geltungsbereich": {
    "werkstoff": [
      "1.4305",
      "X8CrNiS18-9",
      "AISI 303",
      "Edelstahl rostfrei"
    ],
    "verfahren": [
      "Drehen",
      "Fraesen",
      "Zerspanung"
    ],
    "feature": [
      "Drehteil",
      "Welle",
      "Schraube",
      "Bolzen",
      "Fitting"
    ],
    "groesse": [
      "d <= 160 mm"
    ],
    "festigkeitsklasse": [
      "+AT"
    ]
  },
  "herkunft": "hersteller",
  "quellen": [
    {
      "url": "https://swisssteel-group.com/content-media/documents/_import/1.4305_de.pdf",
      "stelle": "Seite 1-2, Physikalische und mechanische Eigenschaften",
      "zitat": "Acidur 4305 ist ein nichtrostender austenitischer",
      "abgerufen": "2026-10-30"
    },
    {
      "url": "https://www.thyssenkrupp-materials.ch/de/downloads/werkstoffdatenblaetter-edelstahl-rostfrei/datenblatt-remanit-4305",
      "stelle": "Abschnitt Physikalische Eigenschaften",
      "zitat": "REMANIT-4305 gehört zur Gruppe der austenitischen Stähle",
      "abgerufen": "2026-10-30"
    },
    {
      "url": "https://assets.hoffmann-group.com/media/ch/sfs_ch/broschueren_1/technisches_handbuch_fuer_verbindungstechnik/dimensionierung/allgemeines/Mindesteinschraubtiefe_in_geschnittene_Bauteilmuttergewinde_DE.pdf",
      "stelle": "Seite 154, Tabelle Anhaltswerte für Scherfestigkeitsverhältnisse verschiedener Werkstoffsorten",
      "zitat": "Anhaltswerte für Scherfestigkeitsverhältnisse verschiedener Werkstoffsorten",
      "abgerufen": "2026-10-30"
    }
  ],
  "begruendung": "Sulfidische Einschlüsse (Schwefelgehalt 0,15–0,35 %) sorgen für optimalen Spanbruch und verringern den Werkzeugverschleiß bei automatisierter spanender Serienfertigung.",
  "ausnahmen": "Wegen Heißrissgefahr ungeeignet für Schweißkonstruktionen. Eingeschränkte Korrosionsbeständigkeit gegenüber chlorid- und säurehaltigen Medien im Vergleich zu 1.4301.",
  "haerte": "hinweis",
  "pruefstatus": "automatisch",
  "beziehungen": [],
  "dickenbereiche": [
    {
      "bis_mm": 160,
      "form": "rund",
      "R_p02_min": 190,
      "R_m_min": 500,
      "R_m_max": 750,
      "norm": "DIN EN 10088-3",
      "quelle": "Swiss Steel Group (Beleg 1)"
    }
  ]
}

File: katalog/eintraege/werkstoffe/1_4404.json
{
  "id": "1_4404",
  "aussage": "Austenitischer nichtrostender Molybdänstahl 1.4404 (X2CrNiMo17-12-2 / AISI 316L) mit extrem niedrigem Kohlenstoffgehalt für erhöhte Korrosions- und Säurebeständigkeit.",
  "werte": [
    {
      "name": "Dichte",
      "wert": 8.0,
      "einheit": "kg/dm³"
    },
    {
      "name": "Elastizitaetsmodul bei 20 °C",
      "wert": 200,
      "einheit": "kN/mm²"
    },
    {
      "name": "Querkontraktionszahl",
      "wert": 0.3,
      "einheit": ""
    },
    {
      "name": "Dehngrenze Rp0,2 min. (d <= 160 mm)",
      "wert": 200,
      "einheit": "MPa"
    },
    {
      "name": "Zugfestigkeit Rm",
      "bereich": [
        500,
        700
      ],
      "einheit": "MPa"
    },
    {
      "name": "Bruchdehnung A5 min.",
      "wert": 40,
      "einheit": "%"
    },
    {
      "name": "Haerte max.",
      "wert": 215,
      "einheit": "HB"
    },
    {
      "name": "Waermeleitfaehigkeit bei 20 °C",
      "wert": 15,
      "einheit": "W/(m*K)"
    },
    {
      "name": "Waermeausdehnungskoeffizient (20-100 °C)",
      "wert": 16.0,
      "einheit": "10^-6/K"
    },
    {
      "name": "Max. Dauergebrauchstemperatur",
      "wert": 400,
      "einheit": "°C"
    },
    {
      "name": "Scherfestigkeit τ_B",
      "wert": 400,
      "einheit": "MPa"
    }
  ],
  "geltungsbereich": {
    "werkstoff": [
      "1.4404",
      "X2CrNiMo17-12-2",
      "AISI 316L",
      "V4A",
      "Edelstahl"
    ],
    "verfahren": [
      "Schweissen",
      "Biegen",
      "Zerspanung",
      "Tiefziehen"
    ],
    "feature": [
      "Chemiebehaelter",
      "Pharmarohr",
      "Flansch",
      "Fitting",
      "Armatur"
    ],
    "groesse": [
      "d <= 160 mm"
    ],
    "festigkeitsklasse": [
      "loesungsgeglueht",
      "+AT"
    ]
  },
  "herkunft": "hersteller",
  "quellen": [
    {
      "url": "https://swisssteel-group.com/content-media/documents/_import/1.4404_de.pdf",
      "stelle": "Seite 1-2, Physikalische und mechanische Eigenschaften",
      "zitat": "Dichte in kg/dm3 8,0, Wärmeleitfähigkeit 15, Elastizitätsmodul 20°C 200 GPa, Mechanische Eigenschaften bei Raumtemperatur im lösungsgeglühten Zustand: <= 160 mm Härte in HB <= 215, Rp0,2 in MPa >= 200, Rm in MPa 500 - 700, A5 in % >= 40",
      "abgerufen": "2026-10-29"
    },
    {
      "url": "https://ucpcdn.thyssenkrupp.com/_legacy/UCPthyssenkruppBAMXAustria/assets.files/download/rsh_datenblatt_4404.pdf",
      "stelle": "Seite 1-3, Werkstoffdatenblatt 1.4404",
      "zitat": "Dichte kg/dm³ 8,0, Elastizitätsmodul 20 °C 200 kN/mm2, Wärmeleitfähigkeit W/m K 15, Rp0,2 >= 200 N/mm2, Rm 500–700 N/mm²",
      "abgerufen": "2026-10-29"
    },
    {
      "url": "https://assets.hoffmann-group.com/media/ch/sfs_ch/broschueren_1/technisches_handbuch_fuer_verbindungstechnik/dimensionierung/allgemeines/Mindesteinschraubtiefe_in_geschnittene_Bauteilmuttergewinde_DE.pdf",
      "stelle": "Seite 154, Tabelle Anhaltswerte für Scherfestigkeitsverhältnisse verschiedener Werkstoffsorten",
      "zitat": "Anhaltswerte für Scherfestigkeitsverhältnisse verschiedener Werkstoffsorten: Austenit (lösungsgeglüht) 0,8",
      "abgerufen": "2026-10-29"
    }
  ],
  "begruendung": "Durch den Zusatz von 2,0–2,5 % Molybdän und C <= 0,03 % beständig gegen interkristalline Korrosion auch nach dem Schweißen ohne Wärmebehandlung sowie beständig gegen nicht-oxidierende Säuren und chloridhaltige Medien.",
  "ausnahmen": "Geringere Wärmeleitfähigkeit (15 W/(m*K)) als ferritische Stähle führt zu höherem Verzug beim Schweißen. Nicht beständig gegen Salzsäure oder hochkonzentrierte Chloride bei erhöhter Temperatur.",
  "haerte": "hinweis",
  "pruefstatus": "automatisch",
  "beziehungen": [],
  "dickenbereiche": [
    {
      "bis_mm": 8,
      "form": "blech",
      "R_p02_min": 240,
      "R_m_min": 530,
      "R_m_max": 680,
      "norm": "DIN EN 10088-2",
      "quelle": "thyssenkrupp Materials Austria (Beleg 1)"
    },
    {
      "bis_mm": 13.5,
      "form": "blech",
      "R_p02_min": 220,
      "R_m_min": 530,
      "R_m_max": 680,
      "norm": "DIN EN 10088-2",
      "quelle": "thyssenkrupp Materials Austria (Beleg 1)"
    },
    {
      "bis_mm": 75,
      "form": "blech",
      "R_p02_min": 220,
      "R_m_min": 520,
      "R_m_max": 670,
      "norm": "DIN EN 10088-2",
      "quelle": "thyssenkrupp Materials Austria (Beleg 1)"
    },
    {
      "bis_mm": 160,
      "form": "rund",
      "R_p02_min": 200,
      "R_m_min": 500,
      "R_m_max": 700,
      "norm": "DIN EN 10088-3",
      "quelle": "Swiss Steel Group (Beleg 2)"
    },
    {
      "bis_mm": 250,
      "form": "rund",
      "R_p02_min": 200,
      "R_m_min": 500,
      "R_m_max": 700,
      "norm": "DIN EN 10088-3",
      "quelle": "Swiss Steel Group (Beleg 2)"
    }
  ]
}

File: katalog/eintraege/werkstoffe/42crmo4_verguetet.json
{
  "id": "42crmo4_verguetet",
  "aussage": "Legierter Vergütungsstahl 42CrMo4 (Werkstoffnummer 1.7225) im vergüteten Zustand (+QT) nach DIN EN ISO 683-2 / EN 10083-3.",
  "werte": [
    {
      "name": "Dichte",
      "wert": 7.85,
      "einheit": "kg/dm³"
    },
    {
      "name": "Elastizitaetsmodul",
      "wert": 210,
      "einheit": "kN/mm²"
    },
    {
      "name": "Querkontraktionszahl",
      "wert": 0.3,
      "einheit": ""
    },
    {
      "name": "Dehngrenze Rp0,2 min. (d <= 16 mm)",
      "wert": 900,
      "einheit": "N/mm²"
    },
    {
      "name": "Zugfestigkeit Rm (d <= 16 mm)",
      "bereich": [
        1100,
        1300
      ],
      "einheit": "N/mm²"
    },
    {
      "name": "Bruchdehnung A5 min.",
      "wert": 10,
      "einheit": "%"
    },
    {
      "name": "Haerte",
      "bereich": [
        320,
        380
      ],
      "einheit": "HBW"
    },
    {
      "name": "Kerbschlagarbeit KV min.",
      "wert": 30,
      "einheit": "J"
    },
    {
      "name": "Waermeleitfaehigkeit",
      "wert": 42.0,
      "einheit": "W/(m*K)"
    },
    {
      "name": "Waermeausdehnungskoeffizient (20-100 °C)",
      "wert": 11.2,
      "einheit": "10^-6/K"
    },
    {
      "name": "Max. Dauergebrauchstemperatur",
      "wert": 350,
      "einheit": "°C"
    },
    {
      "name": "Scherfestigkeit τ_B",
      "wert": 715,
      "einheit": "MPa"
    }
  ],
  "geltungsbereich": {
    "werkstoff": [
      "42CrMo4",
      "1.7225",
      "Verguetungsstahl"
    ],
    "verfahren": [
      "Drehen",
      "Fraesen",
      "Schleifen",
      "Vergueten",
      "Induktivhaerten"
    ],
    "feature": [
      "Kurbelwelle",
      "Achsschenkel",
      "Getriebewelle",
      "Hochfeste Schraube",
      "Zahnrad"
    ],
    "groesse": [
      "d <= 16 mm"
    ],
    "festigkeitsklasse": [
      "+QT"
    ]
  },
  "herkunft": "hersteller",
  "quellen": [
    {
      "url": "https://d2zo35mdb530wx.cloudfront.net/_binary/UCPthyssenkruppBAMXSchweiz/de/downloads/werkstoffdatenblaetter-baustahl/edelbau_7225.pdf",
      "stelle": "Seite 2, Mechanische Eigenschaften im vergüteten Zustand (QT)",
      "zitat": "nach EN 10 083-3 <= 16 mm: Rp0,2 min. 900 N/mm2, Rm min. 1100–1300 N/mm2, A min. 10 %, Z min. 40 %, KV min. 30 J",
      "abgerufen": "2026-10-29"
    },
    {
      "url": "https://en.saarstahl.com/app/uploads/2024/03/20160323013851-42CrMo4-42CrMoS4.pdf",
      "stelle": "Seite 1, Mechanical properties Quenched and tempered +QT",
      "zitat": "Quenched and tempered, +QT: Diameter d [mm] < 16: 0,2% proof stress Rp0,2 [N/mm²] min. 900, Tensile strength Rm [N/mm²] 1100 - 1300, Fracture elongation A5 [%] min. 10, Reduction of area Z [%] min. 40, Notch impact energy ISO-V [J] min. 30",
      "abgerufen": "2026-10-29"
    },
    {
      "url": "https://www.ing-hanke.de/wp-content/uploads/2019/10/Mindesteinschraubtiefe-hochfester-Schrauben-mit-metrischem-Regelgewinde-nach-VDI-2230-Blatt-1-Verg%C3%BCtungsstahl-Scherfestigkeitsverh%C3%A4ltnis0.65.pdf",
      "stelle": "Seite 1, Titelzeile",
      "zitat": "Mindesteinschraubtiefen nach VDI 2230-1:2015 für Innengewinde in Vergütungsstahl (Scherfestigkeitsverhältnis τB / Rm = 0.65)",
      "abgerufen": "2026-10-29"
    }
  ],
  "begruendung": "Hochfester und zäher Vergütungsstahl mit hoher Durchvergütbarkeit dank Chrom- und Molybdän-Zusatz. Standardwerkstoff für hochbeanspruchte Antriebselemente und Fahrwerksteile.",
  "ausnahmen": "Schweißen nur unter strikten Vorsichtsmaßnahmen (Vorwärmen auf 250–350 °C, Spannungsarmglühen). Bei Querschnitten d > 16 mm Abnahme der Mindestfestigkeit (z. B. Rp0,2 = 750 N/mm² für 16 < d <= 40 mm).",
  "haerte": "hinweis",
  "pruefstatus": "automatisch",
  "beziehungen": [],
  "dickenbereiche": [
    {
      "bis_mm": 16,
      "form": "rund",
      "R_p02_min": 900,
      "R_m_min": 1100,
      "R_m_max": 1300,
      "norm": "DIN EN 10083-3",
      "quelle": "Saarstahl AG (Beleg 1)"
    },
    {
      "bis_mm": 40,
      "form": "rund",
      "R_p02_min": 750,
      "R_m_min": 1000,
      "R_m_max": 1200,
      "norm": "DIN EN 10083-3",
      "quelle": "Saarstahl AG (Beleg 1)"
    },
    {
      "bis_mm": 100,
      "form": "rund",
      "R_p02_min": 650,
      "R_m_min": 900,
      "R_m_max": 1100,
      "norm": "DIN EN 10083-3",
      "quelle": "Saarstahl AG (Beleg 1)"
    },
    {
      "bis_mm": 160,
      "form": "rund",
      "R_p02_min": 550,
      "R_m_min": 800,
      "R_m_max": 950,
      "norm": "DIN EN 10083-3",
      "quelle": "Saarstahl AG (Beleg 1)"
    },
    {
      "bis_mm": 250,
      "form": "rund",
      "R_p02_min": 500,
      "R_m_min": 750,
      "R_m_max": 900,
      "norm": "DIN EN 10083-3",
      "quelle": "Saarstahl AG (Beleg 1)"
    }
  ]
}

File: katalog/eintraege/werkstoffe/c45_verguetet.json
{
  "id": "c45_verguetet",
  "aussage": "Unlegierter Vergütungsstahl C45 (Werkstoffnummer 1.0503) im vergüteten Zustand (+QT) nach DIN EN ISO 683-1 / EN 10083-2.",
  "werte": [
    {
      "name": "Dichte",
      "wert": 7.85,
      "einheit": "kg/dm³"
    },
    {
      "name": "Elastizitaetsmodul",
      "wert": 210,
      "einheit": "kN/mm²"
    },
    {
      "name": "Querkontraktionszahl",
      "wert": 0.3,
      "einheit": ""
    },
    {
      "name": "Dehngrenze Rp0,2 min. (d <= 16 mm)",
      "wert": 490,
      "einheit": "N/mm²"
    },
    {
      "name": "Zugfestigkeit Rm (d <= 16 mm)",
      "bereich": [
        700,
        850
      ],
      "einheit": "N/mm²"
    },
    {
      "name": "Bruchdehnung A5 min.",
      "wert": 14,
      "einheit": "%"
    },
    {
      "name": "Haerte",
      "bereich": [
        207,
        255
      ],
      "einheit": "HBW"
    },
    {
      "name": "Waermeleitfaehigkeit",
      "wert": 54,
      "einheit": "W/(m*K)"
    },
    {
      "name": "Waermeausdehnungskoeffizient (20-100 °C)",
      "wert": 12.0,
      "einheit": "10^-6/K"
    },
    {
      "name": "Max. Dauergebrauchstemperatur",
      "wert": 300,
      "einheit": "°C"
    },
    {
      "name": "Scherfestigkeit τ_B",
      "wert": 455,
      "einheit": "MPa"
    }
  ],
  "geltungsbereich": {
    "werkstoff": [
      "C45",
      "1.0503",
      "Verguetungsstahl"
    ],
    "verfahren": [
      "Drehen",
      "Fraesen",
      "Schleifen",
      "Vergueten"
    ],
    "feature": [
      "Welle",
      "Achse",
      "Bolzen",
      "Zapfen",
      "Zahnrad"
    ],
    "groesse": [
      "d <= 16 mm"
    ],
    "festigkeitsklasse": [
      "+QT"
    ]
  },
  "herkunft": "hersteller",
  "quellen": [
    {
      "url": "https://en.saarstahl.com/app/uploads/2024/03/20160401102929-0503_C45.pdf",
      "stelle": "Seite 1, Mechanical properties Quenched and tempered +QT",
      "zitat": "Quenched and tempered, +QT: 0,2% proof stress Rp0,2 [N/mm²] min. 490, Tensile strength Rm [N/mm²] 700 - 850, Fracture elongation A5 [%] min. 14, Reduction of area Z [%] min. 35",
      "abgerufen": "2026-10-29"
    },
    {
      "url": "https://d2zo35mdb530wx.cloudfront.net/_binary/UCPthyssenkruppBAMaterialsSchulte/1dca4358-d012-4e0f-9af9-76a2770c3e48/C45-C-1.0503.pdf",
      "stelle": "Seite 3, Physikalische Eigenschaften",
      "zitat": "Dichte bei 20°C Kg/dm³ 7,85, Elastizitätsmodul kN/mm² bei 20 °C 210, Wärmeleitfähigkeit bei 20 °C W/m K 54, Mittlerer linearer Wärmeausdehnungskoeffizient 10-6 K-1 zwischen 20 °C und 100 °C 12",
      "abgerufen": "2026-10-29"
    },
    {
      "url": "https://www.ing-hanke.de/wp-content/uploads/2019/10/Mindesteinschraubtiefe-hochfester-Schrauben-mit-metrischem-Regelgewinde-nach-VDI-2230-Blatt-1-Verg%C3%BCtungsstahl-Scherfestigkeitsverh%C3%A4ltnis0.65.pdf",
      "stelle": "Seite 1, Titelzeile",
      "zitat": "Mindesteinschraubtiefen nach VDI 2230-1:2015 für Innengewinde in Vergütungsstahl (Scherfestigkeitsverhältnis τB / Rm = 0.65)",
      "abgerufen": "2026-10-29"
    }
  ],
  "begruendung": "Klassischer Maschinenbaustahl für dynamisch und statisch beanspruchte Maschinenelemente wie Wellen, Bolzen und Achsen mit ausgeglichenem Verhältnis von Festigkeit und Zähigkeit.",
  "ausnahmen": "Nur bedingt schweißbar (Aufhärtungsgefahr durch C-Gehalt ~0,45 %, Vorwärmen zwingend erforderlich). Bei größeren Abmessungen (z. B. d > 16 mm bis 100 mm) sinkt Rp0,2 auf 430 bzw. 370 N/mm².",
  "haerte": "hinweis",
  "pruefstatus": "automatisch",
  "beziehungen": [],
  "dickenbereiche": [
    {
      "bis_mm": 16,
      "form": "rund",
      "R_p02_min": 490,
      "R_m_min": 700,
      "R_m_max": 850,
      "norm": "DIN EN 10083-2",
      "quelle": "Saarstahl AG (Beleg 1)"
    },
    {
      "bis_mm": 40,
      "form": "rund",
      "R_p02_min": 430,
      "R_m_min": 650,
      "R_m_max": 800,
      "norm": "DIN EN 10083-2",
      "quelle": "Saarstahl AG (Beleg 1)"
    },
    {
      "bis_mm": 100,
      "form": "rund",
      "R_p02_min": 370,
      "R_m_min": 630,
      "R_m_max": 780,
      "norm": "DIN EN 10083-2",
      "quelle": "Saarstahl AG (Beleg 1)"
    }
  ]
}

File: katalog/eintraege/werkstoffe/cuzn39pb3.json
{
  "id": "cuzn39pb3",
  "aussage": "Zerspanungsmessing CuZn39Pb3 (Werkstoffnummer CW614N / 2.0401 / MS58) nach DIN EN 12164 / DIN EN 12165.",
  "werte": [
    {
      "name": "Dichte",
      "wert": 8.46,
      "einheit": "g/cm³"
    },
    {
      "name": "Elastizitaetsmodul",
      "wert": 96,
      "einheit": "GPa"
    },
    {
      "name": "Querkontraktionszahl",
      "wert": 0.34,
      "einheit": ""
    },
    {
      "name": "Dehngrenze Rp0,2",
      "bereich": [
        220,
        350
      ],
      "einheit": "MPa"
    },
    {
      "name": "Zugfestigkeit Rm",
      "bereich": [
        360,
        500
      ],
      "einheit": "MPa"
    },
    {
      "name": "Bruchdehnung A",
      "bereich": [
        10,
        20
      ],
      "einheit": "%"
    },
    {
      "name": "Haerte",
      "bereich": [
        90,
        140
      ],
      "einheit": "HB"
    },
    {
      "name": "Waermeleitfaehigkeit",
      "wert": 113,
      "einheit": "W/(m*K)"
    },
    {
      "name": "Waermeausdehnungskoeffizient",
      "wert": 21.4,
      "einheit": "10^-6/K"
    },
    {
      "name": "Schmelzbereich",
      "bereich": [
        880,
        895
      ],
      "einheit": "°C"
    },
    {
      "name": "Max. Dauergebrauchstemperatur",
      "wert": 150,
      "einheit": "°C"
    },
    {
      "name": "Scherfestigkeit τ_B",
      "wert": 390,
      "einheit": "MPa"
    }
  ],
  "geltungsbereich": {
    "werkstoff": [
      "CuZn39Pb3",
      "CW614N",
      "2.0401",
      "MS58",
      "Messing"
    ],
    "verfahren": [
      "Drehen",
      "Fraesen",
      "Bohren",
      "Warmpressen"
    ],
    "feature": [
      "Drehteil",
      "Fitting",
      "Ventilkoerper",
      "Gewindebuchse",
      "Gleitlager"
    ],
    "groesse": [
      "alle"
    ],
    "festigkeitsklasse": [
      "M",
      "R360",
      "R430"
    ]
  },
  "herkunft": "hersteller",
  "quellen": [
    {
      "url": "https://www.wieland.com/hu/content/download/9842/file/Z32-Z33_EX_EN.pdf",
      "stelle": "Seite 1-2, Wieland-Z32 CuZn39Pb3 datasheet",
      "zitat": "Thermal conductivity W/(m·K) 113, Density g/cm3 8.46, Moduls of elasticity GPa 96, Machinability 100 %, Melting range °C 880–895, Thermal expansion 10-6/K 21.4",
      "abgerufen": "2026-10-29"
    },
    {
      "url": "https://www.gemmel-metalle.de/downloads/Legierungsbeschreibung_CuZn39Pb3.pdf",
      "stelle": "Seite 1, Legierungsbeschreibung CuZn39Pb3",
      "zitat": "Zugfestigkeit Rm N/mm² 540, E-Modul N/mm² 96, Härte HB 140, Dichte in g/cm³ 8,46, Wärmeleitfähigkeit W/mk 113, Wärmeausdehnungskoeffizient in 10ˉ6/K 21,4",
      "abgerufen": "2026-10-29"
    },
    {
      "url": "https://www.gemmel-metalle.de/downloads/Legierungsbeschreibung_CuZn39Pb3.pdf",
      "stelle": "Seite 1, Tabelle Festigkeitseigenschaften für Zustand hart",
      "zitat": "Scherfestigkeit in N/mm² 390",
      "abgerufen": "2026-10-29"
    }
  ],
  "begruendung": "Der Referenzwerkstoff für die spanende Bearbeitung (Zerspanbarkeitsindex 100 %). Bleizusatz von ~3 % wirkt als Spanbrecher und inneres Schmiermittel.",
  "ausnahmen": "Gefahr von Spannungsrisskorrosion bei Einwirkung von Ammoniak in Verbindung mit inneren Zugeigenspannungen (Spannungsarmglühen bei 250–300 °C erforderlich). REACH/RoHS-Restriktionen bezüglich Blei beachten.",
  "haerte": "hinweis",
  "pruefstatus": "automatisch",
  "beziehungen": []
}

File: katalog/eintraege/werkstoffe/en_ac_42100.json
{
  "id": "en_ac_42100",
  "aussage": "Aushaertbare Aluminium-Silizium-Gusslegierung EN AC-42100 (AlSi7Mg0,3 T6 / 3.2371 wa) nach DIN EN 1706 für beanspruchte Leichtbaustrukturen.",
  "werte": [
    {
      "name": "Dichte bei 20 °C",
      "wert": 2.66,
      "einheit": "kg/dm³"
    },
    {
      "name": "Elastizitaetsmodul",
      "bereich": [
        69,
        75
      ],
      "einheit": "kN/mm²"
    },
    {
      "name": "Querkontraktionszahl",
      "wert": 0.33,
      "einheit": ""
    },
    {
      "name": "Dehngrenze Rp0,2 min. (Sandguss T6)",
      "wert": 190,
      "einheit": "N/mm²"
    },
    {
      "name": "Zugfestigkeit Rm min. (Sandguss T6)",
      "wert": 230,
      "einheit": "N/mm²"
    },
    {
      "name": "Zugfestigkeit Rm min. (Kokillenguss T6)",
      "wert": 290,
      "einheit": "N/mm²"
    },
    {
      "name": "Bruchdehnung A min.",
      "wert": 2,
      "einheit": "%"
    },
    {
      "name": "Brinellhaerte min.",
      "wert": 75,
      "einheit": "HBW"
    },
    {
      "name": "Waermeleitfaehigkeit",
      "bereich": [
        143,
        172
      ],
      "einheit": "W/(m*K)"
    },
    {
      "name": "Waermeausdehnungskoeffizient",
      "wert": 22.0,
      "einheit": "10^-6/K"
    },
    {
      "name": "Max. Dauergebrauchstemperatur",
      "wert": 120,
      "einheit": "°C"
    },
    {
      "name": "Scherfestigkeit τ_B",
      "wert": 120,
      "einheit": "MPa"
    }
  ],
  "geltungsbereich": {
    "werkstoff": [
      "EN AC-42100",
      "AlSi7Mg0,3",
      "3.2371",
      "Aluguss"
    ],
    "verfahren": [
      "Sandguss",
      "Kokillenguss",
      "Zerspanung"
    ],
    "feature": [
      "Gehaeuse",
      "Flansch",
      "Traeger",
      "Armatur"
    ],
    "groesse": [
      "Wanddicke <= 50 mm"
    ],
    "festigkeitsklasse": [
      "T6"
    ]
  },
  "herkunft": "hersteller",
  "quellen": [
    {
      "url": "https://germannguss.ch/wp-content/uploads/2018/10/EN-AC-AlSi7Mg0.3.pdf",
      "stelle": "Seite 1-2, Zusammensetzung, mechanische und physikalische Eigenschaften",
      "zitat": "Universallegierung mit sehr guten mechanischen Eigenschaften, hervorragender Korrosions-",
      "abgerufen": "2026-10-30"
    },
    {
      "url": "https://hegi.ch/media/1199/technisches-merkblatt-alsi7mg.pdf",
      "stelle": "Seite 1, Mechanische Eigenschaften Sandguss und Kokillenguss T6",
      "zitat": "Aluminiumlegierung nach DIN EN 1706",
      "abgerufen": "2026-10-30"
    },
    {
      "url": "https://assets.hoffmann-group.com/media/ch/sfs_ch/broschueren_1/technisches_handbuch_fuer_verbindungstechnik/dimensionierung/allgemeines/Mindesteinschraubtiefe_in_geschnittene_Bauteilmuttergewinde_DE.pdf",
      "stelle": "Seite 154, Tabelle Anhaltswerte für Scherfestigkeitsverhältnisse verschiedener Werkstoffsorten",
      "zitat": "Anhaltswerte für Scherfestigkeitsverhältnisse verschiedener Werkstoffsorten",
      "abgerufen": "2026-10-30"
    }
  ],
  "begruendung": "Universelle aushärtbare Gusslegierung mit exzellenter Gießbarkeit, hoher Dichtigkeit und sehr guter Witterungs- und Meerwasserbeständigkeit. Erreicht im T6-Zustand hohe dynamische Festigkeit.",
  "ausnahmen": "Für rein dekoratives Eloxieren ungeeignet (Silizium führt zu dunkler/grauer Schicht). Wanddickenabhängigkeit der Festigkeit bei Abmessungen über 25 mm beachten.",
  "haerte": "hinweis",
  "pruefstatus": "automatisch",
  "beziehungen": [],
  "dickenbereiche": [
    {
      "bis_mm": 15,
      "form": "sandguss",
      "R_p02_min": 190,
      "R_m_min": 230,
      "norm": "DIN EN 1706",
      "quelle": "GermannGuss AG (Beleg 1)"
    },
    {
      "bis_mm": 25,
      "form": "sandguss",
      "R_p02_min": 180,
      "R_m_min": 230,
      "norm": "DIN EN 1706",
      "quelle": "GermannGuss AG (Beleg 1)"
    }
  ]
}

File: katalog/eintraege/werkstoffe/en_aw_2007.json
{
  "id": "en_aw_2007",
  "aussage": "Kaltausgehaertete Aluminium-Automatenlegierung EN AW-2007 (AlCuMgPb / 3.1645 / T4) nach DIN EN 755-2 für schnelle Zerspanung.",
  "werte": [
    {
      "name": "Dichte bei 20 °C",
      "wert": 2.85,
      "einheit": "kg/dm³"
    },
    {
      "name": "Elastizitaetsmodul",
      "wert": 73000,
      "einheit": "MPa"
    },
    {
      "name": "Querkontraktionszahl",
      "wert": 0.33,
      "einheit": ""
    },
    {
      "name": "0,2-Streckgrenze Rp0,2",
      "bereich": [
        250,
        325
      ],
      "einheit": "N/mm²"
    },
    {
      "name": "Zugfestigkeit Rm",
      "bereich": [
        370,
        470
      ],
      "einheit": "N/mm²"
    },
    {
      "name": "Bruchdehnung A5",
      "bereich": [
        6,
        8
      ],
      "einheit": "%"
    },
    {
      "name": "Brinellhaerte",
      "bereich": [
        100,
        140
      ],
      "einheit": "HBW"
    },
    {
      "name": "Waermeleitfaehigkeit",
      "bereich": [
        130,
        160
      ],
      "einheit": "W/(m*K)"
    },
    {
      "name": "Waermeausdehnungskoeffizient (20-100 °C)",
      "wert": 24.0,
      "einheit": "10^-6/K"
    },
    {
      "name": "Max. Dauergebrauchstemperatur",
      "wert": 100,
      "einheit": "°C"
    },
    {
      "name": "Scherfestigkeit τ_B",
      "wert": 222,
      "einheit": "MPa"
    }
  ],
  "geltungsbereich": {
    "werkstoff": [
      "EN AW-2007",
      "AlCuMgPb",
      "AlCu4PbMgMn",
      "3.1645"
    ],
    "verfahren": [
      "Drehen",
      "Fraesen",
      "Bohren",
      "Zerspanung"
    ],
    "feature": [
      "Drehteil",
      "Fraesteil",
      "Schraube",
      "Huelse"
    ],
    "groesse": [
      "d <= 60 mm"
    ],
    "festigkeitsklasse": [
      "T4",
      "T3"
    ]
  },
  "herkunft": "hersteller",
  "quellen": [
    {
      "url": "https://datenblaetter.thyssenkrupp.ch/en_aw_2007_0618.pdf",
      "stelle": "Seite 1-4, Werkstoffdatenblatt EN AW-2007",
      "zitat": "Werkstoffdatenblatt EN AW-2007",
      "abgerufen": "2026-10-30"
    },
    {
      "url": "https://www.gemmel-metalle.de/informationen/datenblatt-en-aw-2007.pdf",
      "stelle": "Seite 1, Kennwerttabelle Zustand kaltausgehärtet",
      "zitat": "Legierungsbeschreibung AlCuMgPb F37",
      "abgerufen": "2026-10-30"
    },
    {
      "url": "https://assets.hoffmann-group.com/media/ch/sfs_ch/broschueren_1/technisches_handbuch_fuer_verbindungstechnik/dimensionierung/allgemeines/Mindesteinschraubtiefe_in_geschnittene_Bauteilmuttergewinde_DE.pdf",
      "stelle": "Seite 154, Tabelle Anhaltswerte für Scherfestigkeitsverhältnisse verschiedener Werkstoffsorten",
      "zitat": "Anhaltswerte für Scherfestigkeitsverhältnisse verschiedener Werkstoffsorten",
      "abgerufen": "2026-10-30"
    }
  ],
  "begruendung": "Durch Bleizusatz exzellent zerspanbare Al-Kupfer-Legierung mit hohen Festigkeiten (Rm bis 470 MPa). Bildet sehr kurze Späne und schont Zerspanungswerkzeuge.",
  "ausnahmen": "Aufgrund des Kupfer- und Bleigehalts nicht schweißbar und korrosionsempfindlich gegen Witterung und Salzwasser. Nicht dekorativ eloxierbar.",
  "haerte": "hinweis",
  "pruefstatus": "automatisch",
  "beziehungen": [],
  "dickenbereiche": [
    {
      "bis_mm": 80,
      "form": "rund",
      "R_p02_min": 250,
      "R_m_min": 370,
      "norm": "DIN EN 755-2",
      "quelle": "thyssenkrupp Schweiz (Beleg 1)"
    },
    {
      "bis_mm": 200,
      "form": "rund",
      "R_p02_min": 220,
      "R_m_min": 340,
      "norm": "DIN EN 755-2",
      "quelle": "thyssenkrupp Schweiz (Beleg 1)"
    },
    {
      "bis_mm": 250,
      "form": "rund",
      "R_p02_min": 210,
      "R_m_min": 330,
      "norm": "DIN EN 755-2",
      "quelle": "thyssenkrupp Schweiz (Beleg 1)"
    },
    {
      "bis_mm": 30,
      "form": "rund_gezogen",
      "R_p02_min": 240,
      "R_m_min": 370,
      "norm": "DIN EN 754-2",
      "quelle": "thyssenkrupp Schweiz (Beleg 1)"
    },
    {
      "bis_mm": 80,
      "form": "rund_gezogen",
      "R_p02_min": 220,
      "R_m_min": 340,
      "norm": "DIN EN 754-2",
      "quelle": "thyssenkrupp Schweiz (Beleg 1)"
    },
    {
      "bis_mm": 30,
      "form": "profil",
      "R_p02_min": 250,
      "R_m_min": 370,
      "norm": "DIN EN 755-2",
      "quelle": "thyssenkrupp Schweiz (Beleg 1)"
    }
  ]
}

File: katalog/eintraege/werkstoffe/en_aw_5083_h111.json
{
  "id": "en_aw_5083_h111",
  "aussage": "Naturharte Aluminium-Magnesium-Knetlegierung EN AW-5083 (AlMg4,5Mn0,7 / 3.3547) im Zustand H111 nach DIN EN 755-2 / DIN EN 485-2.",
  "werte": [
    {
      "name": "Dichte bei 20 °C",
      "wert": 2.66,
      "einheit": "kg/dm³"
    },
    {
      "name": "Elastizitaetsmodul",
      "wert": 71000,
      "einheit": "MPa"
    },
    {
      "name": "Schubmodul",
      "wert": 26800,
      "einheit": "MPa"
    },
    {
      "name": "Querkontraktionszahl",
      "wert": 0.33,
      "einheit": ""
    },
    {
      "name": "Dehngrenze Rp0,2 min. (t <= 20 mm)",
      "wert": 110,
      "einheit": "N/mm²"
    },
    {
      "name": "Zugfestigkeit Rm (t <= 20 mm)",
      "bereich": [
        270,
        350
      ],
      "einheit": "N/mm²"
    },
    {
      "name": "Bruchdehnung A min.",
      "wert": 14,
      "einheit": "%"
    },
    {
      "name": "Brinellhaerte",
      "wert": 70,
      "einheit": "HBW"
    },
    {
      "name": "Waermeleitfaehigkeit",
      "bereich": [
        110,
        140
      ],
      "einheit": "W/(m*K)"
    },
    {
      "name": "Waermeausdehnungskoeffizient (20-100 °C)",
      "wert": 24.2,
      "einheit": "10^-6/K"
    },
    {
      "name": "Max. Dauergebrauchstemperatur",
      "wert": 65,
      "einheit": "°C"
    },
    {
      "name": "Scherfestigkeit τ_B",
      "wert": 162,
      "einheit": "MPa"
    }
  ],
  "geltungsbereich": {
    "werkstoff": [
      "EN AW-5083",
      "AlMg4,5Mn0,7",
      "3.3547",
      "AlMg4.5Mn",
      "Aluminium"
    ],
    "verfahren": [
      "Schweissen",
      "Fraesen",
      "Biegen",
      "Zerspanung"
    ],
    "feature": [
      "Schiffskonstruktion",
      "Kryobehaelter",
      "Werkzeugplatte",
      "Schweissbaugruppe"
    ],
    "groesse": [
      "t <= 20 mm"
    ],
    "festigkeitsklasse": [
      "H111"
    ]
  },
  "herkunft": "hersteller",
  "quellen": [
    {
      "url": "https://datenblaetter.thyssenkrupp.ch/en_aw_5083_0717.pdf",
      "stelle": "Seite 1-4, Werkstoffdatenblatt EN AW-5083",
      "zitat": "Dichte bei 20 °C 2,66 kg/dm³, Elastizitätsmodul 71000 MPa, Schubmodul 26800 MPa, Wärmeleitfähigkeit 110–140 W/m•K, Mittlerer linearer Wärmeausdehnungskoeffizient 20–100 °C 24,2 10-6 K-1, O/H111 <= 20 mm: Rp0,2 >= 110 N/mm2, Rm 270–350 N/mm2, A >= 14 %, HBW 70",
      "abgerufen": "2026-10-29"
    },
    {
      "url": "https://www.gemmel-metalle.de/informationen/datenblatt-en-aw-5083.pdf",
      "stelle": "Seite 1, Datenblatt EN AW-5083",
      "zitat": "Zugfestigkeit Rm N/mm² 275-315, Bruchdehnung A5 % 12 bis 20, Brinellhärte HB 70 bis 100, Dichte kg/dm³ 2,66, Wärmeleitfähigkeit W/cm °C ca. 1,1, Wärmedehnzahl 20-100 °C 23,7",
      "abgerufen": "2026-10-29"
    },
    {
      "url": "https://www.ing-hanke.de/wp-content/uploads/2019/10/Mindesteinschraubtiefe-hochfester-Schrauben-mit-metrischem-Regelgewinde-nach-VDI-2230-Blatt-1-Alu-Knetlegierungen-Scherfestigkeitsverh%C3%A4ltnis0.6.pdf",
      "stelle": "Seite 1, Titelzeile",
      "zitat": "Mindesteinschraubtiefen nach VDI 2230-1:2015 für Innengewinde in Aluminium-Knetlegierungen (Scherfestigkeitsverhältnis τB / Rm = 0.6)",
      "abgerufen": "2026-10-29"
    }
  ],
  "begruendung": "Naturharte Legierung mit herausragender Korrosions- und Meerwasserbeständigkeit sowie bester Schweißeignung und Tieftemperaturzähigkeit (Kryotechnik).",
  "ausnahmen": "Nicht für Dauereinsatz über 65 °C geeignet, da bei Mg > 3 % interkristalline Korrosion durch Ausscheidung von beta-Phase (Al3Mg2) an den Korngrenzen auftritt.",
  "haerte": "hinweis",
  "pruefstatus": "automatisch",
  "beziehungen": [],
  "dickenbereiche": [
    {
      "bis_mm": 12.5,
      "form": "blech",
      "R_p02_min": 115,
      "R_m_min": 270,
      "R_m_max": 345,
      "norm": "DIN EN 485-2",
      "quelle": "thyssenkrupp Schweiz (Beleg 1)"
    },
    {
      "bis_mm": 50.0,
      "form": "blech",
      "R_p02_min": 115,
      "R_m_min": 270,
      "R_m_max": 345,
      "norm": "DIN EN 485-2",
      "quelle": "thyssenkrupp Schweiz (Beleg 1)"
    },
    {
      "bis_mm": 80.0,
      "form": "blech",
      "R_p02_min": 115,
      "R_m_min": 270,
      "R_m_max": 345,
      "norm": "DIN EN 485-2",
      "quelle": "thyssenkrupp Schweiz (Beleg 1)"
    },
    {
      "bis_mm": 120.0,
      "form": "blech",
      "R_p02_min": 110,
      "R_m_min": 260,
      "norm": "DIN EN 485-2",
      "quelle": "thyssenkrupp Schweiz (Beleg 1)"
    },
    {
      "bis_mm": 200.0,
      "form": "blech",
      "R_p02_min": 105,
      "R_m_min": 255,
      "norm": "DIN EN 485-2",
      "quelle": "thyssenkrupp Schweiz (Beleg 1)"
    },
    {
      "bis_mm": 250.0,
      "form": "blech",
      "R_p02_min": 95,
      "R_m_min": 250,
      "norm": "DIN EN 485-2",
      "quelle": "thyssenkrupp Schweiz (Beleg 1)"
    },
    {
      "bis_mm": 300.0,
      "form": "blech",
      "R_p02_min": 90,
      "R_m_min": 245,
      "norm": "DIN EN 485-2",
      "quelle": "thyssenkrupp Schweiz (Beleg 1)"
    },
    {
      "bis_mm": 200.0,
      "form": "rund",
      "R_p02_min": 110,
      "R_m_min": 270,
      "norm": "DIN EN 755-2",
      "quelle": "thyssenkrupp Schweiz (Beleg 1)"
    }
  ]
}
