Repository: mechvane/mechvane

<picture>
  <source media="(prefers-color-scheme: dark)" srcset="https://raw.githubusercontent.com/mechvane/mechvane/main/docs/media/logo-wordmark-dark.png">
</picture>

# Mechvane

**You and your agent on the same model.**

**[Website](https://mechvane.dev/)** · **[Roadmap](https://mechvane.dev/roadmap/)** · [PyPI](https://pypi.org/project/mechvane/)

> **Where Mechvane is heading:** Mechvane's engineering knowledge is moving into SolidCraft's own app. First, Mechvane connects to the SolidCraft app you have open, so design checks with their sources, bolted connections and your agent work on the design in SolidCraft's window.

File: katalog/eintraege/werkstoffe/en_aw_6060_t6.json
{
  "id": "en_aw_6060_t6",
  "aussage": "Aluminium-Knetlegierung EN AW-6060 (AlMgSi0,5 / 3.3206) im warmausgehärteten Zustand T6 nach DIN EN 755-2 für Strangpressprofile.",
  "werte": [
    {
      "name": "Dichte bei 20 °C",
      "wert": 2.7,
      "einheit": "kg/dm³"
    },
    {
      "name": "Elastizitaetsmodul",
      "wert": 69500,
      "einheit": "MPa"
    },
    {
      "name": "Schubmodul",
      "wert": 26100,
      "einheit": "MPa"
    },
    {
      "name": "Querkontraktionszahl",
      "wert": 0.33,
      "einheit": ""
    },
    {
      "name": "Dehngrenze Rp0,2 min. (t <= 20 mm)",
      "wert": 160,
      "einheit": "N/mm²"
    },
    {
      "name": "Zugfestigkeit Rm min.",
      "wert": 215,
      "einheit": "N/mm²"
    },
    {
      "name": "Bruchdehnung A min.",
      "wert": 12,
      "einheit": "%"
    },
    {
      "name": "Brinellhaerte",
      "wert": 75,
      "einheit": "HBW"
    },
    {
      "name": "Waermeleitfaehigkeit",
      "bereich": [
        200,
        220
      ],
      "einheit": "W/(m*K)"
    },
    {
      "name": "Waermeausdehnungskoeffizient (20-100 °C)",
      "wert": 23.4,
      "einheit": "10^-6/K"
    },
    {
      "name": "Max. Dauergebrauchstemperatur",
      "wert": 100,
      "einheit": "°C"
    },
    {
      "name": "Scherfestigkeit τ_B",
      "wert": 129,
      "einheit": "MPa"
    }
  ],
  "geltungsbereich": {
    "werkstoff": [
      "EN AW-6060",
      "AlMgSi0,5",
      "3.3206",
      "Aluminium"
    ],
    "verfahren": [
      "Strangpressen",
      "Zerspanung",
      "Eloxieren",
      "Biegen"
    ],
    "feature": [
      "Profil",
      "Rahmen",
      "Rohr",
      "Nutprofil"
    ],
    "groesse": [
      "t <= 20 mm"
    ],
    "festigkeitsklasse": [
      "T6"
    ]
  },
  "herkunft": "hersteller",
  "quellen": [
    {
      "url": "https://datenblaetter.thyssenkrupp.ch/en_aw_6060_0717.pdf",
      "stelle": "Seite 1-4, Werkstoffdatenblatt EN AW-6060",
      "zitat": "Dichte bei 20 °C 2,70 kg/dm³, Elastizitätsmodul 69500 MPa, Schubmodul 26100 MPa, Wärmeleitfähigkeit 200–220 W/m•K, Mittlerer linearer Wärmeausdehnungskoeffizient 20–100 °C 23,4 10-6 K-1, T6 <= 20 mm: Rp0,2 >= 160 N/mm2, Rm >= 215 N/mm2, A >= 12 %, HBW 75",
      "abgerufen": "2026-10-29"
    },
    {
      "url": "https://www.gemmel-metalle.de/informationen/datenblatt-en-aw-6060.pdf",
      "stelle": "Seite 1, Datenblatt EN AW-6060",
      "zitat": "Zustand warmausgehärtet: Zugfestigkeit Rm N/mm² 215-260, Bruchdehnung A5 % 12 bis 26, Brinellhärte HB 70 bis 80, Dichte kg/dm³ 2,7, Wärmedehnzahl 20-100 °C 23,4",
      "abgerufen": "2026-10-29"
    },
    {
      "url": "https://www.ing-hanke.de/wp-content/uploads/2019/10/Mindesteinschraubtiefe-hochfester-Schrauben-mit-metrischem-Regelgewinde-nach-VDI-2230-Blatt-1-Alu-Knetlegierungen-Scherfestigkeitsverh%C3%A4ltnis0.6.pdf",
      "stelle": "Seite 1, Titelzeile",
      "zitat": "Mindesteinschraubtiefen nach VDI 2230-1:2015 für Innengewinde in Aluminium-Knetlegierungen (Scherfestigkeitsverhältnis τB / Rm = 0.6)",
      "abgerufen": "2026-10-29"
    }
  ],
  "begruendung": "Sehr gut strangpressbare, dekorativ eloxierbare Konstruktionslegierung mit mittlerer Festigkeit, hervorragender Korrosionsbeständigkeit und guter Schweißbarkeit.",
  "ausnahmen": "Nicht für hochbelastete Strukturbauteile geeignet (dafür 6082 oder 7075 wählen). Bei Schweißverbindungen Festigkeitsabfall in der Wärmeeinflußzone auf Zustand 0/T4-Niveau.",
  "haerte": "hinweis",
  "pruefstatus": "automatisch",
  "beziehungen": [],
  "dickenbereiche": [
    {
      "bis_mm": 5,
      "form": "profil",
      "R_p02_min": 150,
      "R_m_min": 190,
      "norm": "DIN EN 755-2",
      "quelle": "thyssenkrupp Schweiz (Beleg 1)"
    },
    {
      "bis_mm": 25,
      "form": "profil",
      "R_p02_min": 140,
      "R_m_min": 170,
      "norm": "DIN EN 755-2",
      "quelle": "thyssenkrupp Schweiz (Beleg 1)"
    },
    {
      "bis_mm": 150,
      "form": "rund",
      "R_p02_min": 150,
      "R_m_min": 190,
      "norm": "DIN EN 755-2",
      "quelle": "thyssenkrupp Schweiz (Beleg 1)"
    },
    {
      "bis_mm": 80,
      "form": "rund_gezogen",
      "R_p02_min": 160,
      "R_m_min": 215,
      "norm": "DIN EN 754-2",
      "quelle": "thyssenkrupp Schweiz (Beleg 1)"
    }
  ]
}

File: katalog/eintraege/werkstoffe/en_aw_6082_t6.json
{
  "id": "en_aw_6082_t6",
  "aussage": "Aluminium-Strukturknetlegierung EN AW-6082 (AlSi1MgMn / 3.2315) im Zustand T6 nach DIN EN 755-2 / DIN EN 485-2.",
  "werte": [
    {
      "name": "Dichte bei 20 °C",
      "wert": 2.7,
      "einheit": "kg/dm³"
    },
    {
      "name": "Elastizitaetsmodul",
      "wert": 70000,
      "einheit": "MPa"
    },
    {
      "name": "Schubmodul",
      "wert": 26400,
      "einheit": "MPa"
    },
    {
      "name": "Querkontraktionszahl",
      "wert": 0.33,
      "einheit": ""
    },
    {
      "name": "Dehngrenze Rp0,2 min. (t <= 5 mm)",
      "wert": 255,
      "einheit": "N/mm²"
    },
    {
      "name": "Zugfestigkeit Rm min.",
      "wert": 310,
      "einheit": "N/mm²"
    },
    {
      "name": "Bruchdehnung A min.",
      "wert": 10,
      "einheit": "%"
    },
    {
      "name": "Brinellhaerte",
      "wert": 95,
      "einheit": "HBW"
    },
    {
      "name": "Waermeleitfaehigkeit",
      "bereich": [
        170,
        220
      ],
      "einheit": "W/(m*K)"
    },
    {
      "name": "Waermeausdehnungskoeffizient (20-100 °C)",
      "wert": 23.4,
      "einheit": "10^-6/K"
    },
    {
      "name": "Max. Dauergebrauchstemperatur",
      "wert": 100,
      "einheit": "°C"
    },
    {
      "name": "Scherfestigkeit τ_B",
      "wert": 186,
      "einheit": "MPa"
    }
  ],
  "geltungsbereich": {
    "werkstoff": [
      "EN AW-6082",
      "AlSi1MgMn",
      "3.2315",
      "Aluminium"
    ],
    "verfahren": [
      "Fraesen",
      "Drehen",
      "Schweissen",
      "Biegen"
    ],
    "feature": [
      "Fraesteil",
      "Strukturbauteil",
      "Traeger",
      "Platte"
    ],
    "groesse": [
      "t <= 5 mm"
    ],
    "festigkeitsklasse": [
      "T6",
      "T651"
    ]
  },
  "herkunft": "hersteller",
  "quellen": [
    {
      "url": "https://datenblaetter.thyssenkrupp.ch/en_aw_6082_0518.pdf",
      "stelle": "Seite 1-4, Werkstoffdatenblatt EN AW-6082",
      "zitat": "Dichte bei 20 °C 2,70 kg/dm³, Elastizitätsmodul 70000 MPa, Schubmodul 26400 MPa, Wärmeleitfähigkeit 170–220 W/m•K, Mittlerer linearer Wärmeausdehnungskoeffizient 20–100 °C 23,4 10-6 K-1, T6: Rp0,2 >= 255 N/mm2, Rm >= 310 N/mm2, A >= 10 %, HBW 95",
      "abgerufen": "2026-10-29"
    },
    {
      "url": "https://www.gemmel-metalle.de/informationen/datenblatt-en-aw-6082.pdf",
      "stelle": "Seite 1, Datenblatt EN AW-6082",
      "zitat": "Zustand warmausgehärtet: Zugfestigkeit Rm N/mm² 300-350, Bruchdehnung A5 % 8 bis 14, Brinellhärte HB 95 bis 105, Dichte kg/dm³ 2,7, Wärmedehnzahl 20-100 °C 23,4",
      "abgerufen": "2026-10-29"
    },
    {
      "url": "https://www.ing-hanke.de/wp-content/uploads/2019/10/Mindesteinschraubtiefe-hochfester-Schrauben-mit-metrischem-Regelgewinde-nach-VDI-2230-Blatt-1-Alu-Knetlegierungen-Scherfestigkeitsverh%C3%A4ltnis0.6.pdf",
      "stelle": "Seite 1, Titelzeile",
      "zitat": "Mindesteinschraubtiefen nach VDI 2230-1:2015 für Innengewinde in Aluminium-Knetlegierungen (Scherfestigkeitsverhältnis τB / Rm = 0.6)",
      "abgerufen": "2026-10-29"
    }
  ],
  "begruendung": "Höchstfeste aushärtbare Legierung der 6000er-Gruppe mit Mangan-Zusatz zur Steuerung der Kornstruktur. Standard für tragende Konstruktionen im Fahrzeug-, Schiffs- und Maschinenbau.",
  "ausnahmen": "Dekorative Eloxierung ist wegen des Silizium- und Mangangehalts nur eingeschränkt möglich (graue Verfärbung). Rissgefahr bei scharfen Kantungen im Zustand T6.",
  "haerte": "hinweis",
  "pruefstatus": "automatisch",
  "beziehungen": [],
  "dickenbereiche": [
    {
      "bis_mm": 12.5,
      "form": "blech",
      "R_p02_min": 255,
      "R_m_min": 300,
      "norm": "DIN EN 485-2",
      "quelle": "thyssenkrupp Schweiz (Beleg 1)"
    },
    {
      "bis_mm": 60.0,
      "form": "blech",
      "R_p02_min": 240,
      "R_m_min": 295,
      "norm": "DIN EN 485-2",
      "quelle": "thyssenkrupp Schweiz (Beleg 1)"
    },
    {
      "bis_mm": 100.0,
      "form": "blech",
      "R_p02_min": 240,
      "R_m_min": 295,
      "norm": "DIN EN 485-2",
      "quelle": "thyssenkrupp Schweiz (Beleg 1)"
    },
    {
      "bis_mm": 150.0,
      "form": "blech",
      "R_p02_min": 240,
      "R_m_min": 275,
      "norm": "DIN EN 485-2",
      "quelle": "thyssenkrupp Schweiz (Beleg 1)"
    },
    {
      "bis_mm": 175.0,
      "form": "blech",
      "R_p02_min": 230,
      "R_m_min": 275,
      "norm": "DIN EN 485-2",
      "quelle": "thyssenkrupp Schweiz (Beleg 1)"
    },
    {
      "bis_mm": 350.0,
      "form": "blech",
      "R_p02_min": 220,
      "R_m_min": 260,
      "norm": "DIN EN 485-2",
      "quelle": "thyssenkrupp Schweiz (Beleg 1)"
    },
    {
      "bis_mm": 20,
      "form": "rund",
      "R_p02_min": 250,
      "R_m_min": 295,
      "norm": "DIN EN 755-2",
      "quelle": "thyssenkrupp Schweiz (Beleg 1)"
    },
    {
      "bis_mm": 150,
      "form": "rund",
      "R_p02_min": 260,
      "R_m_min": 310,
      "norm": "DIN EN 755-2",
      "quelle": "thyssenkrupp Schweiz (Beleg 1)"
    },
    {
      "bis_mm": 200,
      "form": "rund",
      "R_p02_min": 240,
      "R_m_min": 280,
      "norm": "DIN EN 755-2",
      "quelle": "thyssenkrupp Schweiz (Beleg 1)"
    },
    {
      "bis_mm": 250,
      "form": "rund",
      "R_p02_min": 200,
      "R_m_min": 270,
      "norm": "DIN EN 755-2",
      "quelle": "thyssenkrupp Schweiz (Beleg 1)"
    },
    {
      "bis_mm": 5,
      "form": "profil",
      "R_p02_min": 250,
      "R_m_min": 290,
      "norm": "DIN EN 755-2",
      "quelle": "thyssenkrupp Schweiz (Beleg 1)"
    },
    {
      "bis_mm": 25,
      "form": "profil",
      "R_p02_min": 260,
      "R_m_min": 310,
      "norm": "DIN EN 755-2",
      "quelle": "thyssenkrupp Schweiz (Beleg 1)"
    }
  ]
}

File: katalog/eintraege/werkstoffe/en_aw_7075_t6.json
{
  "id": "en_aw_7075_t6",
  "aussage": "Hochfeste Aluminium-Zink-Knetlegierung EN AW-7075 (AlZn5,5MgCu / 3.4365) im warmausgehärteten Zustand T6 / T651 nach DIN EN 755-2 / DIN EN 485-2.",
  "werte": [
    {
      "name": "Dichte bei 20 °C",
      "wert": 2.8,
      "einheit": "kg/dm³"
    },
    {
      "name": "Elastizitaetsmodul",
      "wert": 72000,
      "einheit": "MPa"
    },
    {
      "name": "Schubmodul",
      "wert": 27100,
      "einheit": "MPa"
    },
    {
      "name": "Querkontraktionszahl",
      "wert": 0.33,
      "einheit": ""
    },
    {
      "name": "Dehngrenze Rp0,2 min. (t <= 80 mm)",
      "wert": 485,
      "einheit": "N/mm²"
    },
    {
      "name": "Zugfestigkeit Rm min.",
      "wert": 540,
      "einheit": "N/mm²"
    },
    {
      "name": "Bruchdehnung A min.",
      "wert": 7,
      "einheit": "%"
    },
    {
      "name": "Brinellhaerte",
      "wert": 150,
      "einheit": "HBW"
    },
    {
      "name": "Waermeleitfaehigkeit",
      "bereich": [
        130,
        160
      ],
      "einheit": "W/(m*K)"
    },
    {
      "name": "Waermeausdehnungskoeffizient (20-100 °C)",
      "wert": 23.4,
      "einheit": "10^-6/K"
    },
    {
      "name": "Max. Dauergebrauchstemperatur",
      "wert": 90,
      "einheit": "°C"
    },
    {
      "name": "Scherfestigkeit τ_B",
      "wert": 324,
      "einheit": "MPa"
    }
  ],
  "geltungsbereich": {
    "werkstoff": [
      "EN AW-7075",
      "AlZn5,5MgCu",
      "3.4365",
      "Flugzeugaluminium"
    ],
    "verfahren": [
      "CNC-Fraesen",
      "Drehen",
      "Bohren"
    ],
    "feature": [
      "Hochlastbauteil",
      "Flugzeugbauteil",
      "Formwerkzeug",
      "Traegerplatte"
    ],
    "groesse": [
      "t <= 80 mm"
    ],
    "festigkeitsklasse": [
      "T6",
      "T651"
    ]
  },
  "herkunft": "hersteller",
  "quellen": [
    {
      "url": "https://datenblaetter.thyssenkrupp.ch/en_aw_7075_0717.pdf",
      "stelle": "Seite 1-4, Werkstoffdatenblatt EN AW-7075",
      "zitat": "Dichte bei 20 °C 2,80 kg/dm³, Elastizitätsmodul 72000 MPa, Schubmodul 27100 MPa, Wärmeleitfähigkeit 130–160 W/m•K, Mittlerer linearer Wärmeausdehnungskoeffizient 20–100 °C 23,4 10-6 K-1, T6 <= 80 mm: Rp0,2 >= 485 N/mm2, Rm >= 540 N/mm2, A >= 7 %, HBW 150",
      "abgerufen": "2026-10-29"
    },
    {
      "url": "https://www.gemmel-metalle.de/informationen/datenblatt-en-aw-7075.pdf",
      "stelle": "Seite 1, Datenblatt EN AW-7075",
      "zitat": "Zugfestigkeit Rm N/mm² 460-540, Bruchdehnung A5 % 3-6, Brinellhärte HB 135-161, Dichte kg/dm³ 2,81, Wärmeleitfähigkeit W/mK 115-140, Wärmedehnzahl 20-100 °C 23,6",
      "abgerufen": "2026-10-29"
    },
    {
      "url": "https://www.ing-hanke.de/wp-content/uploads/2019/10/Mindesteinschraubtiefe-hochfester-Schrauben-mit-metrischem-Regelgewinde-nach-VDI-2230-Blatt-1-Alu-Knetlegierungen-Scherfestigkeitsverh%C3%A4ltnis0.6.pdf",
      "stelle": "Seite 1, Titelzeile",
      "zitat": "Mindesteinschraubtiefen nach VDI 2230-1:2015 für Innengewinde in Aluminium-Knetlegierungen (Scherfestigkeitsverhältnis τB / Rm = 0.6)",
      "abgerufen": "2026-10-29"
    }
  ],
  "begruendung": "Höchstfeste Legierung mit festigkeitssteigerndem Zink- und Kupfergehalt für Luft- und Raumfahrt sowie hochbeanspruchte Frästeile im Werkzeug- und Vorrichtungsbau.",
  "ausnahmen": "Nicht schweißbar im Schmelzschweißverfahren (Heißrissgefahr). Anfällig für Spannungsrisskorrosion im Zustand T6 bei Einwirkung von Feuchtigkeit und Zugspannungen (für korrosive Umgebungen Überalterungszustand T73 wählen). Geringe Bruchdehnung (3–7 %).",
  "haerte": "hinweis",
  "pruefstatus": "automatisch",
  "beziehungen": [],
  "dickenbereiche": [
    {
      "bis_mm": 12.5,
      "form": "blech",
      "R_p02_min": 470,
      "R_m_min": 540,
      "norm": "DIN EN 485-2",
      "quelle": "thyssenkrupp Schweiz (Beleg 1)"
    },
    {
      "bis_mm": 25.0,
      "form": "blech",
      "R_p02_min": 470,
      "R_m_min": 540,
      "norm": "DIN EN 485-2",
      "quelle": "thyssenkrupp Schweiz (Beleg 1)"
    },
    {
      "bis_mm": 50.0,
      "form": "blech",
      "R_p02_min": 460,
      "R_m_min": 530,
      "norm": "DIN EN 485-2",
      "quelle": "thyssenkrupp Schweiz (Beleg 1)"
    },
    {
      "bis_mm": 60.0,
      "form": "blech",
      "R_p02_min": 440,
      "R_m_min": 525,
      "norm": "DIN EN 485-2",
      "quelle": "thyssenkrupp Schweiz (Beleg 1)"
    },
    {
      "bis_mm": 80.0,
      "form": "blech",
      "R_p02_min": 420,
      "R_m_min": 495,
      "norm": "DIN EN 485-2",
      "quelle": "thyssenkrupp Schweiz (Beleg 1)"
    },
    {
      "bis_mm": 90.0,
      "form": "blech",
      "R_p02_min": 390,
      "R_m_min": 490,
      "norm": "DIN EN 485-2",
      "quelle": "thyssenkrupp Schweiz (Beleg 1)"
    },
    {
      "bis_mm": 100.0,
      "form": "blech",
      "R_p02_min": 360,
      "R_m_min": 460,
      "norm": "DIN EN 485-2",
      "quelle": "thyssenkrupp Schweiz (Beleg 1)"
    },
    {
      "bis_mm": 120.0,
      "form": "blech",
      "R_p02_min": 300,
      "R_m_min": 410,
      "norm": "DIN EN 485-2",
      "quelle": "thyssenkrupp Schweiz (Beleg 1)"
    },
    {
      "bis_mm": 150.0,
      "form": "blech",
      "R_p02_min": 260,
      "R_m_min": 360,
      "norm": "DIN EN 485-2",
      "quelle": "thyssenkrupp Schweiz (Beleg 1)"
    },
    {
      "bis_mm": 200.0,
      "form": "blech",
      "R_p02_min": 240,
      "R_m_min": 360,
      "norm": "DIN EN 485-2",
      "quelle": "thyssenkrupp Schweiz (Beleg 1)"
    },
    {
      "bis_mm": 300.0,
      "form": "blech",
      "R_p02_min": 220,
      "R_m_min": 360,
      "norm": "DIN EN 485-2",
      "quelle": "thyssenkrupp Schweiz (Beleg 1)"
    },
    {
      "bis_mm": 50,
      "form": "rund",
      "R_p02_min": 485,
      "R_m_min": 560,
      "norm": "DIN EN 755-2",
      "quelle": "thyssenkrupp Schweiz (Beleg 1)"
    },
    {
      "bis_mm": 100,
      "form": "rund",
      "R_p02_min": 460,
      "R_m_min": 550,
      "norm": "DIN EN 755-2",
      "quelle": "thyssenkrupp Schweiz (Beleg 1)"
    },
    {
      "bis_mm": 150,
      "form": "rund",
      "R_p02_min": 440,
      "R_m_min": 550,
      "norm": "DIN EN 755-2",
      "quelle": "thyssenkrupp Schweiz (Beleg 1)"
    },
    {
      "bis_mm": 200,
      "form": "rund",
      "R_p02_min": 400,
      "R_m_min": 440,
      "norm": "DIN EN 755-2",
      "quelle": "thyssenkrupp Schweiz (Beleg 1)"
    }
  ]
}

File: katalog/eintraege/werkstoffe/en_gjl_250.json
{
  "id": "en_gjl_250",
  "aussage": "Grauguss mit Lamellengraphit EN-GJL-250 (Werkstoffnummer 0.6025 / ehemals GG-25) nach DIN EN 1561 mit hoher Schwingungsdämpfung.",
  "werte": [
    {
      "name": "Dichte",
      "wert": 7.2,
      "einheit": "g/cm³"
    },
    {
      "name": "Elastizitaetsmodul",
      "bereich": [
        103,
        118
      ],
      "einheit": "kN/mm²"
    },
    {
      "name": "Querkontraktionszahl",
      "wert": 0.26,
      "einheit": ""
    },
    {
      "name": "Zugfestigkeit Rm min. (10 bis 20 mm)",
      "wert": 250,
      "einheit": "N/mm²"
    },
    {
      "name": "0.1% Dehngrenze Rp0,1",
      "bereich": [
        165,
        228
      ],
      "einheit": "N/mm²"
    },
    {
      "name": "Druckfestigkeit",
      "wert": 840,
      "einheit": "N/mm²"
    },
    {
      "name": "Bruchdehnung A5",
      "bereich": [
        0.3,
        0.8
      ],
      "einheit": "%"
    },
    {
      "name": "Brinellhaerte HB30",
      "bereich": [
        160,
        210
      ],
      "einheit": "HBW"
    },
    {
      "name": "Waermeleitfaehigkeit",
      "bereich": [
        44.5,
        48.5
      ],
      "einheit": "W/(m*K)"
    },
    {
      "name": "Waermeausdehnungskoeffizient",
      "wert": 11.7,
      "einheit": "10^-6/K"
    },
    {
      "name": "Max. Dauergebrauchstemperatur",
      "wert": 350,
      "einheit": "°C"
    }
  ],
  "geltungsbereich": {
    "werkstoff": [
      "EN-GJL-250",
      "0.6025",
      "GG-25",
      "Grauguss",
      "Gusseisen"
    ],
    "verfahren": [
      "Giessen",
      "Zerspanung",
      "Schleifen"
    ],
    "feature": [
      "Maschinenbett",
      "Getriebegehaeuse",
      "Fuehrung",
      "Bremsscheibe",
      "Lagerschild"
    ],
    "groesse": [
      "Wanddicke 10 bis 20 mm"
    ],
    "festigkeitsklasse": [
      "250"
    ]
  },
  "herkunft": "hersteller",
  "quellen": [
    {
      "url": "https://www.castfast.com/wp-content/uploads/2024/07/Werkstoffeigenschaften-GJL-CASTFAST.pdf",
      "stelle": "Seite 1-2, Tabelle Werkstoffeigenschaften nach DIN EN 1561",
      "zitat": "DIN EN 1561 EN-GJL-250: Zugfestigkeit Rm min. N/mm² 200 - 250, Brinellhärte HB30 160 - 210, Dichte g/cm³ 7,20, 0,1 %-Dehngrenze Rp 0,1 N/mm² 165 - 228, Druckfestigkeit N/mm² 840, Bruchdehnung A5 % 0,3 - 0,8, E-Modul kN/mm² 103 - 118, Poissonzahl 0,26, Wärmeleitfähigkeit W/(m·K) 48,5 – 44,5, Längenausdehnungs-Koeffizient μm/(m·K) 11,7",
      "abgerufen": "2026-10-29"
    },
    {
      "url": "http://stahl-seltmann.de/page/datasheet/6025.pdf",
      "stelle": "Seite 1, Datenblatt EN-GJL-250",
      "zitat": "EN-GJL-250: Zugfestigkeit Rm N/mm² 250 – 350, Brinellhärte HB30 180 – 250, E-Modul kN/mm² 103 – 118",
      "abgerufen": "2026-10-29"
    }
  ],
  "begruendung": "Standard-Konstruktionsguss für Werkzeugmaschinenbetten und Gehäuse mit exzellenter Schwingungsdämpfung, hoher Druckfestigkeit und hervorragender spanender Bearbeitbarkeit.",
  "ausnahmen": "Sehr spröde mit extrem niedriger Bruchdehnung (A < 1 %). Zugfestigkeit ist stark wanddickenabhängig (sinkt bei Wanddicken > 50 mm). Schweißen erfordert aufwendiges Vorwärmen und Spezialzusätze.",
  "haerte": "hinweis",
  "pruefstatus": "automatisch",
  "beziehungen": []
}

File: katalog/eintraege/werkstoffe/pa6_trocken.json
{
  "id": "pa6_trocken",
  "aussage": "Extrudiertes Polyamid 6 (PA6) im trockenen Zustand (spritzfrisch / trocken) für schlagzähe und verschleißfeste Konstruktionselemente.",
  "werte": [
    {
      "name": "Dichte",
      "wert": 1.14,
      "einheit": "g/cm³"
    },
    {
      "name": "Elastizitaetsmodul (Zug, trocken)",
      "bereich": [
        3200,
        3300
      ],
      "einheit": "MPa"
    },
    {
      "name": "Querkontraktionszahl (trocken)",
      "wert": 0.39,
      "einheit": ""
    },
    {
      "name": "Streckspannung / Streckgrenze",
      "bereich": [
        78,
        80
      ],
      "einheit": "MPa"
    },
    {
      "name": "Bruchdehnung",
      "bereich": [
        50,
        130
      ],
      "einheit": "%"
    },
    {
      "name": "Shore-Haerte D",
      "bereich": [
        79,
        82
      ],
      "einheit": "Shore D"
    },
    {
      "name": "Waermeleitfaehigkeit",
      "bereich": [
        0.23,
        0.37
      ],
      "einheit": "W/(m*K)"
    },
    {
      "name": "Waermeausdehnungskoeffizient",
      "bereich": [
        90,
        120
      ],
      "einheit": "10^-6/K"
    },
    {
      "name": "Waermeformbestaendigkeit HDT (1.8 MPa)",
      "wert": 75,
      "einheit": "°C"
    },
    {
      "name": "Dauergebrauchstemperatur",
      "bereich": [
        -40,
        85
      ],
      "einheit": "°C"
    },
    {
      "name": "Kurzzeitgebrauchstemperatur max.",
      "wert": 160,
      "einheit": "°C"
    }
  ],
  "geltungsbereich": {
    "werkstoff": [
      "PA6",
      "Polyamid 6",
      "Nylon 6",
      "Sustamid 6",
      "TECAMID 6"
    ],
    "verfahren": [
      "CNC-Fraesen",
      "Drehen",
      "Spritzguss"
    ],
    "feature": [
      "Laufrolle",
      "Zahnrad",
      "Gleitplatte",
      "Daempfungselement"
    ],
    "groesse": [
      "alle"
    ],
    "festigkeitsklasse": [
      "trocken"
    ]
  },
  "herkunft": "hersteller",
  "quellen": [
    {
      "url": "https://www.ensingerplastics.com/en/shapes/pa6-tecamid-6-natural",
      "stelle": "Technisches Datenblatt TECAMID 6 natural",
      "zitat": "Density 1.14 g/cm3, Modulus of elasticity (tensile test) 3300 MPa, Tensile strength at yield 78 MPa, Elongation at break 130 %, Shore hardness 79 D, Thermal conductivity 0.37 W/(k*m), Service temperature 100 C, Service temperature short term 160 C, Thermal expansion (CLTE) 12 10-5*1/K",
      "abgerufen": "2026-10-29"
    },
    {
      "url": "https://www.roechling.com/fileadmin/assets/Technical%20Data%20Sheet%20Sustamid%C2%AE%206%20natural%20591024%20EN.pdf",
      "stelle": "Seite 1, Technical Data Sheet Sustamid 6 natural",
      "zitat": "Density DIN EN ISO 1183-1 1,14 g / cm3, Yield stress DIN EN ISO 527 80 MPa, Elongation at break DIN EN ISO 527 50 %, Tensile modulus of elasticity DIN EN ISO 527 3200 MPa, Shore hardness DIN EN ISO 868 scale D 82, Thermal conductivity DIN 52612-1 0,23 W / (m * K), Coefficient of linear thermal expansion DIN 53752 90 10-6 K-1, Service temperature, long term -40 … 85 °C, Service temperature, short term (max.) 160 °C, Heat deflection temperature DIN EN ISO 75, Verf. A, HDT 75 °C",
      "abgerufen": "2026-10-29"
    }
  ],
  "begruendung": "Hohe Dämpfungsfähigkeit, herausragende Verschleißfestigkeit und hohe Zähigkeit auch bei tiefen Temperaturen. Ideal für hochbeanspruchte Gleit- und Rollenelemente.",
  "ausnahmen": "Gilt nur im trockenen Zustand (spritzfrisch). Bei Feuchtigkeitsaufnahme aus der Umgebungsluft (bis zu 3 % im Normalklima, bis 9,5 % bei Wassersättigung) sinkt der E-Modul auf ca. 1000–1400 MPa, während Bruchdehnung und Schlagzähigkeit stark ansteigen. Dimensionsänderung durch Quellung bis zu 2–3 % beachten.",
  "haerte": "hinweis",
  "pruefstatus": "automatisch",
  "beziehungen": []
}

File: katalog/eintraege/werkstoffe/pa_cf.json
{
  "id": "pa_cf",
  "aussage": "Carbonfaserverstaerktes Polyamid (PA-CF / PA6-CF / PA11-CF) fuer den FDM-3D-Druck nach ISO 527 fuer steife hochfeste Funktionsteile.",
  "werte": [
    {
      "name": "Dichte",
      "bereich": [
        1.09,
        1.11
      ],
      "einheit": "g/cm³"
    },
    {
      "name": "Elastizitaetsmodul (XY-Druckrichtung)",
      "bereich": [
        2500,
        4430
      ],
      "einheit": "MPa"
    },
    {
      "name": "Elastizitaetsmodul (Z-Druckrichtung)",
      "bereich": [
        2170,
        3300
      ],
      "einheit": "MPa"
    },
    {
      "name": "Querkontraktionszahl",
      "wert": 0.35,
      "einheit": ""
    },
    {
      "name": "Zugfestigkeit Rm (XY-Druckrichtung)",
      "bereich": [
        42,
        102
      ],
      "einheit": "MPa"
    },
    {
      "name": "Zugfestigkeit Rm (Z-Druckrichtung)",
      "bereich": [
        48,
        49
      ],
      "einheit": "MPa"
    },
    {
      "name": "Bruchdehnung (XY-Druckrichtung)",
      "bereich": [
        3.3,
        5.8
      ],
      "einheit": "%"
    },
    {
      "name": "Bruchdehnung (Z-Druckrichtung)",
      "bereich": [
        2.6,
        3.7
      ],
      "einheit": "%"
    },
    {
      "name": "Shore-Haerte D",
      "wert": 77,
      "einheit": "Shore D"
    },
    {
      "name": "Waermeformbestaendigkeit HDT (0.45 MPa)",
      "bereich": [
        186,
        192
      ],
      "einheit": "°C"
    },
    {
      "name": "Max. Dauergebrauchstemperatur",
      "wert": 120,
      "einheit": "°C"
    },
    {
      "name": "Waermeleitfaehigkeit",
      "wert": 0.35,
      "einheit": "W/(m*K)"
    },
    {
      "name": "Scherfestigkeit τ_B",
      "wert": 30,
      "einheit": "MPa"
    }
  ],
  "geltungsbereich": {
    "werkstoff": [
      "PA-CF",
      "PA6-CF",
      "PA11-CF",
      "Bambu PA6-CF",
      "Prusament PA11 CF"
    ],
    "verfahren": [
      "FDM-Druck",
      "FFF-Druck"
    ],
    "feature": [
      "Vorrichtung",
      "Roboterarm",
      "Klammer",
      "Halterung",
      "Funktionsbauteil"
    ],
    "groesse": [
      "beliebig"
    ],
    "festigkeitsklasse": [
      "CF-verstaerkt"
    ]
  },
  "herkunft": "hersteller",
  "quellen": [
    {
      "url": "https://wiki.bambulab.com/filament-acc/petcf-ppacf/c750bddfb8e44af6ae9f7dd9625fa458.pdf",
      "stelle": "Seite 1-2, Physical and Mechanical Properties",
      "zitat": "Young's Modulus (X-Y) ISO 527, GB/T 1040",
      "abgerufen": "2026-10-30"
    },
    {
      "url": "https://prusament.com/wp-content/uploads/2022/08/TDS_PA11CFB.pdf",
      "stelle": "Seite 1-2, Typical material properties & Mechanical properties",
      "zitat": "Mechanical properties of 3D printed testing specimens",
      "abgerufen": "2026-10-30"
    }
  ],
  "begruendung": "Carbon-Kurzfasern erhöhen Zugfestigkeit und Biegemodul (bis über 4400 MPa) dramatisch, verringern das Druck-Warping und heben die Wärmeformbeständigkeit auf über 180 °C.",
  "ausnahmen": "Erfordert gehärtete Düsen (Stahl, NozzleX oder Rubin) wegen stark abrasiver Kohlenstofffasern. Filament muss vor dem Drucken getrocknet werden (Hygroskopie).",
  "haerte": "hinweis",
  "pruefstatus": "automatisch",
  "beziehungen": []
}

File: katalog/eintraege/werkstoffe/petg.json
{
  "id": "petg",
  "aussage": "Glykol-modifiziertes Polyethylenterephthalat (PETG) Filament für FDM/FFF-3D-Druck mit verbesserter Zähigkeit, Schichthaftung und Temperaturfestigkeit.",
  "werte": [
    {
      "name": "Dichte",
      "bereich": [
        1.25,
        1.27
      ],
      "einheit": "g/cm³"
    },
    {
      "name": "Elastizitaetsmodul (XY-Druckrichtung)",
      "bereich": [
        1500,
        2117
      ],
      "einheit": "MPa"
    },
    {
      "name": "Elastizitaetsmodul (Z-Druckrichtung)",
      "bereich": [
        1600,
        1899
      ],
      "einheit": "MPa"
    },
    {
      "name": "Querkontraktionszahl",
      "wert": 0.38,
      "einheit": ""
    },
    {
      "name": "Zugfestigkeit Rm (XY-Druckrichtung)",
      "bereich": [
        43.0,
        50.8
      ],
      "einheit": "MPa"
    },
    {
      "name": "Zugfestigkeit Rm (Z-Druckrichtung)",
      "bereich": [
        42.8,
        48.0
      ],
      "einheit": "MPa"
    },
    {
      "name": "Bruchdehnung (XY-Druckrichtung)",
      "bereich": [
        4.5,
        8.4
      ],
      "einheit": "%"
    },
    {
      "name": "Bruchdehnung (Z-Druckrichtung)",
      "bereich": [
        3.3,
        4.5
      ],
      "einheit": "%"
    },
    {
      "name": "Shore-Haerte D",
      "wert": 74,
      "einheit": "Shore D"
    },
    {
      "name": "Waermeformbestaendigkeit HDT (0.45 MPa)",
      "bereich": [
        68,
        78
      ],
      "einheit": "°C"
    },
    {
      "name": "Max. Dauergebrauchstemperatur",
      "wert": 65,
      "einheit": "°C"
    },
    {
      "name": "Waermeleitfaehigkeit",
      "bereich": [
        0.19,
        0.24
      ],
      "einheit": "W/(m*K)"
    }
  ],
  "geltungsbereich": {
    "werkstoff": [
      "PETG",
      "PolyLite PETG",
      "Prusament PETG"
    ],
    "verfahren": [
      "3D-Druck",
      "FDM",
      "FFF"
    ],
    "feature": [
      "Druckteil",
      "Funktionsbauteil",
      "Gehaeuse",
      "Klemme",
      "Halterung"
    ],
    "groesse": [
      "alle"
    ],
    "festigkeitsklasse": [
      "100% Infill"
    ]
  },
  "herkunft": "hersteller",
  "quellen": [
    {
      "url": "https://wiki.polymaker.com/polymaker-products/more-about-our-products/documents/technical-data-sheets/petg-pet/polylite-tm-petg",
      "stelle": "Technisches Datenblatt PolyLite PETG",
      "zitat": "Density ISO1183, GB/T1033 1.25 g/cm3 at 23°C, ISO 75 0.45MPa 78℃, Young's modulus (X-Y) 2116.8 ± 68.1 MPa, Young's modulus (Z) 1898.7 ± 98.5 MPa, Tensile strength (X-Y) 50.8 ± 0.9 MPa, Tensile strength (Z) 42.8 ± 2.8 MPa, Elongation at break (X-Y) 8.4 ± 1.7 %, Elongation at break (Z) 3.3 ± 0.2 %",
      "abgerufen": "2026-10-29"
    },
    {
      "url": "https://prusament.com/wp-content/uploads/2022/03/8_PETG_RECYCLED_Prusament_TDS_2022.pdf",
      "stelle": "Seite 1-2, Technical Data Sheet Prusament PETG",
      "zitat": "Density [g/cm3] 1.27, Hardness – Shore D 74, Heat Deflection Temperature (0.45 MPa) [°C] 68, Tensile Yield Strength Horizontal 43 ± 1.8 MPa Vertical xz 48 ± 2.5 MPa, Tensile Modulus Horizontal 1.5 ± 0.1 GPa Vertical xz 1.6 ± 0.1 GPa, Elongation at Yield Point Horizontal 4.5 ± 0.2 % Vertical xz 4.5 ± 0.5 %",
      "abgerufen": "2026-10-29"
    }
  ],
  "begruendung": "Sehr zäher, chemikalien- und feuchtigkeitsbeständiger FDM-Werkstoff mit überlegener Schichthaftung (geringere Z-Anisotropie als PLA) und höherer Wärmeformbeständigkeit bis ca. 70–75 °C.",
  "ausnahmen": "Neigt bei zu hoher Drucktemperatur zu Fadenbildung (Stringing) und haftet extrem stark auf PEI-Druckbetten (Trennmittel empfohlen). Nicht UV-stabilisiert für langjährigen Außeneinsatz (dafür ASA wählen).",
  "haerte": "hinweis",
  "pruefstatus": "automatisch",
  "beziehungen": []
}

File: katalog/eintraege/werkstoffe/pla.json
{
  "id": "pla",
  "aussage": "Polylactid (PLA) Filament für FDM/FFF-3D-Druck mit herstellerdokumentierten richtungsabhängigen Festigkeitswerten (XY- und Z-Richtung).",
  "werte": [
    {
      "name": "Dichte",
      "bereich": [
        1.17,
        1.24
      ],
      "einheit": "g/cm³"
    },
    {
      "name": "Elastizitaetsmodul (XY-Druckrichtung)",
      "bereich": [
        2300,
        3427
      ],
      "einheit": "MPa"
    },
    {
      "name": "Elastizitaetsmodul (Z-Druckrichtung)",
      "bereich": [
        2400,
        3065
      ],
      "einheit": "MPa"
    },
    {
      "name": "Querkontraktionszahl",
      "wert": 0.36,
      "einheit": ""
    },
    {
      "name": "Zugfestigkeit Rm (XY-Druckrichtung)",
      "bereich": [
        51.0,
        52.3
      ],
      "einheit": "MPa"
    },
    {
      "name": "Zugfestigkeit Rm (Z-Druckrichtung)",
      "bereich": [
        40.5,
        59.0
      ],
      "einheit": "MPa"
    },
    {
      "name": "Bruchdehnung (XY-Druckrichtung)",
      "bereich": [
        2.9,
        6.3
      ],
      "einheit": "%"
    },
    {
      "name": "Bruchdehnung (Z-Druckrichtung)",
      "bereich": [
        1.5,
        3.2
      ],
      "einheit": "%"
    },
    {
      "name": "Shore-Haerte D",
      "wert": 81,
      "einheit": "Shore D"
    },
    {
      "name": "Waermeformbestaendigkeit HDT (0.45 MPa)",
      "bereich": [
        55,
        60
      ],
      "einheit": "°C"
    },
    {
      "name": "Max. Dauergebrauchstemperatur",
      "wert": 50,
      "einheit": "°C"
    },
    {
      "name": "Waermeleitfaehigkeit",
      "wert": 0.13,
      "einheit": "W/(m*K)"
    },
    {
      "name": "Scherfestigkeit τ_B",
      "wert": 25,
      "einheit": "MPa"
    }
  ],
  "geltungsbereich": {
    "werkstoff": [
      "PLA",
      "Polylactid",
      "PolyLite PLA",
      "Prusament PLA"
    ],
    "verfahren": [
      "3D-Druck",
      "FDM",
      "FFF"
    ],
    "feature": [
      "Druckteil",
      "Gehaeuse",
      "Prototyp",
      "Halterung"
    ],
    "groesse": [
      "alle"
    ],
    "festigkeitsklasse": [
      "100% Infill"
    ]
  },
  "herkunft": "hersteller",
  "quellen": [
    {
      "url": "https://wiki.polymaker.com/polymaker-products/more-about-our-products/documents/technical-data-sheets/pla/polylite-tm-pla",
      "stelle": "Technisches Datenblatt PolyLite PLA",
      "zitat": "Density ISO1183, GB/T1033 1.17 g/cm3 at 23°C, ISO 75 0.45MPa 60 °C, Young's modulus (X-Y) 3426.9 ± 64.8 MPa, Young's modulus (Z) 3064.9 ± 83.4 MPa, Tensile strength (X-Y) 52.3 ± 0.3 MPa, Tensile strength (Z) 40.5 ± 0.5 MPa, Elongation at break (X-Y) 6.3 ± 0.6 %, Elongation at break (Z) 1.8 ± 0.1 %",
      "abgerufen": "2026-10-29"
    },
    {
      "url": "https://prusament.com/wp-content/uploads/2022/10/PLA_Prusament_TDS_2021_10_EN.pdf",
      "stelle": "Seite 1-2, Technical Data Sheet Prusament PLA",
      "zitat": "Density [g/cm3] 1.24, Hardness – Shore D 81, Heat Deflection Temperature (0.45 MPa) [°C] 55, Tensile Yield Strength Horizontal 51 ± 3 MPa Vertical xz 59 ± 2 MPa, Tensile Modulus Horizontal 2.3 ± 0.1 GPa Vertical xz 2.4 ± 0.1 GPa, Elongation at Yield Point Horizontal 2.9 ± 0.3 % Vertical xz 3.2 ± 1.0 %",
      "abgerufen": "2026-10-29"
    },
    {
      "url": "https://www.schweizer-fn.de/maschinenelemente/schraube/schraubenverbindung.php",
      "stelle": "Abschnitt Scherfestigkeit",
      "zitat": "Nach der Gestaltänderungs-Hypothese von Mises lässt sich die Scherfestigkeit für duktile Werkstoffe wie folgt berechnen.",
      "abgerufen": "2026-10-29"
    }
  ],
  "begruendung": "Am weitesten verbreitetes FDM-Druckmaterial mit hoher Steifigkeit, exzellenter Druckpräzision und minimalem Verzug (Warping). Ausgeprägte Schichtanisotropie: Zugfestigkeit und Dehnung quer zur Schicht (Z-Achse) sind durch die Zwischenschichthaftung limitiert.",
  "ausnahmen": "Geringe Wärmeformbeständigkeit (HDT ~55–60 °C, Glasübergang Tg ~60 °C). Nicht für Bauteile im Außenbereich oder im Fahrzeuginnenraum unter Sonneneinstrahlung geeignet. Sprödes Bruchverhalten bei Stoßbeanspruchung.",
  "haerte": "hinweis",
  "pruefstatus": "automatisch",
  "beziehungen": []
}

File: katalog/eintraege/werkstoffe/pom_c.json
{
  "id": "pom_c",
  "aussage": "Polyoxymethylen-Copolymer (POM-C / Polyacetal) für präzise mechanische Funktionsbauteile im Maschinen- und Apparatebau.",
  "werte": [
    {
      "name": "Dichte",
      "wert": 1.41,
      "einheit": "g/cm³"
    },
    {
      "name": "Elastizitaetsmodul (Zug)",
      "wert": 2800,
      "einheit": "MPa"
    },
    {
      "name": "Querkontraktionszahl",
      "wert": 0.35,
      "einheit": ""
    },
    {
      "name": "Streckspannung / Streckgrenze",
      "wert": 67,
      "einheit": "MPa"
    },
    {
      "name": "Bruchdehnung",
      "bereich": [
        30,
        32
      ],
      "einheit": "%"
    },
    {
      "name": "Shore-Haerte D",
      "bereich": [
        81,
        82
      ],
      "einheit": "Shore D"
    },
    {
      "name": "Waermeleitfaehigkeit",
      "bereich": [
        0.31,
        0.39
      ],
      "einheit": "W/(m*K)"
    },
    {
      "name": "Waermeausdehnungskoeffizient",
      "bereich": [
        110,
        130
      ],
      "einheit": "10^-6/K"
    },
    {
      "name": "Waermeformbestaendigkeit HDT (1.8 MPa)",
      "wert": 110,
      "einheit": "°C"
    },
    {
      "name": "Dauergebrauchstemperatur",
      "bereich": [
        -50,
        100
      ],
      "einheit": "°C"
    },
    {
      "name": "Kurzzeitgebrauchstemperatur max.",
      "wert": 140,
      "einheit": "°C"
    }
  ],
  "geltungsbereich": {
    "werkstoff": [
      "POM-C",
      "Polyacetal",
      "Polyoxymethylen",
      "Sustarin C",
      "TECAFORM AH"
    ],
    "verfahren": [
      "CNC-Fraesen",
      "Drehen",
      "Spritzguss"
    ],
    "feature": [
      "Zahnrad",
      "Gleitlager",
      "Kurvenscheibe",
      "Praezisionsteil",
      "Fuehrung"
    ],
    "groesse": [
      "alle"
    ],
    "festigkeitsklasse": [
      "unverstaerkt"
    ]
  },
  "herkunft": "hersteller",
  "quellen": [
    {
      "url": "https://www.ensingerplastics.com/en/shapes/acetal-tecaform-ah-natural",
      "stelle": "Technisches Datenblatt TECAFORM AH natural",
      "zitat": "Density 1.41 g/cm3, Modulus of elasticity (tensile test) 2800 MPa, Tensile strength at yield 67 MPa, Elongation at break 32 %, Shore hardness 82 D, Thermal conductivity 0.39 W/(k*m), Service temperature 100 C, Service temperature short term 140 C, Thermal expansion (CLTE) 13 10-5*1/K",
      "abgerufen": "2026-10-29"
    },
    {
      "url": "https://www.roechling.com/fileadmin/assets/Technical%20Data%20Sheet%20Sustarin%C2%AE%20C%20black%20591055%20EN.pdf",
      "stelle": "Seite 1, Technical Data Sheet Sustarin C black",
      "zitat": "Density DIN EN ISO 1183-1 1,41 g / cm3, Yield stress DIN EN ISO 527 67 MPa, Elongation at break DIN EN ISO 527 30 %, Tensile modulus of elasticity DIN EN ISO 527 2800 MPa, Shore hardness DIN EN ISO 868 scale D 81, Thermal conductivity DIN 52612-1 0,31 W / (m * K), Coefficient of linear thermal expansion DIN 53752 110 10-6 K-1, Service temperature, long term -50 … 100 °C, Service temperature, short term (max.) 140 °C, Heat deflection temperature DIN EN ISO 75, Verf. A, HDT 110 °C",
      "abgerufen": "2026-10-29"
    }
  ],
  "begruendung": "Halbkristalliner Thermoplast mit hoher Steifigkeit, ausgezeichneter Dimensionsstabilität durch minimale Feuchtigkeitsaufnahme (< 0,2 %) und exzellentem Gleit- und Verschleißverhalten.",
  "ausnahmen": "Nicht beständig gegen starke Mineralsäuren oder Oxidationsmittel. Hoher thermischer Längenausdehnungskoeffizient erfordert Berücksichtigung enger Toleranzen bei Temperaturwechseln.",
  "haerte": "hinweis",
  "pruefstatus": "automatisch",
  "beziehungen": []
}
